Repository: coderAndAI/MLPolyesterBiodegradability

# Explainable Random Forest Predictions of Polyester Biodegradability Using High-Throughput Biodegradation Data

This repository contains data, trained models, and code to replicate results for the paper **'Explainable Random Forest Predictions of Polyester Biodegradability Using High-Throughput Biodegradation Data'** by P. L. Jacob, M. I. Parker, D. J. Keddie, V. Taresco, S. M. Howdle and J. D. Hirst.

## Project Structure

```
MLPolyesterBiodegradability/
├── data/                          # Datasets
│   ├── inhouse_data.csv           # In-house polyester trimer data
│   ├── inhouse_trimer_ml_dataset.csv
│   ├── high_throughput_ml_dataset.csv
│   ├── full_pH_data.csv
│   └── pnas.2220021120.sd0*.csv   # Fransen et al. raw data
├── featurisation/                 # Molecular feature engineering
│   └── feature_transformers.py    # Custom sklearn transformers (fingerprints, descriptors)
├── training/                      # Model training scripts
│   ├── inhouse.py                 # Train RF with RDKit fingerprints
│   ├── inhouse_descriptors.py     # Train RF with molecular descriptors
│   └── benchmarking.py            # Compare RF vs NN with statistical tests
├── transfer_learning/             # Transfer learning pipeline
│   ├── transfer_learning.py       # Deep transfer learning (Keras)
│   ├── chain_step1.py             # Step 1: RF on source domain
│   ├── chain_step2.py             # Step 2: RF with transferred features
│   └── domain_similarity.py       # OTDD domain distance calculation
├── analysis/                      # Model interpretation and analysis
│   ├── shap_analysis.py           # SHAP explainability (fingerprints)
│   ├── shap_descriptors.py        # SHAP explainability (descriptors)
│   ├── feature_mapping.py         # Map fingerprint bits to substructures
│   ├── reliability_domain.py      # Model reliability assessment
│   ├── pca.py                     # PCA visualization
│   ├── tsne.py                    # t-SNE visualization
│   ├── ph_time_threshold.py       # pH threshold analysis
│   └── prepare_*.py               # Data preparation scripts
├── models/                        # Trained model files (.joblib)
├── requirements.txt               # Python dependencies
└── LICENSE                        # GNU AGPL v3
```

## Usage

Train the in-house fingerprint model:
```bash
cd training
python inhouse.py
```

Run benchmarking comparison:
```bash
cd training
python benchmarking.py
```

Run transfer learning pipeline:
```bash
cd transfer_learning
python chain_step1.py
python chain_step2.py
```

Generate SHAP analysis:
```bash
cd analysis
python shap_analysis.py
```

## Transfer Learning Data Source

The transfer learning models were pretrained on data from:

Fransen et al. (2023). *High-throughput experimentation for discovery of biodegradable polyesters*. PNAS. https://doi.org/10.1073/pnas.2220021120

The data is licensed under CC BY-NC-ND 4.0. This repository does not include the original data.

File: data/high_throughput_ml_dataset.csv (part 1 of 2)
polymer_number,monomer_1,monomer_1_mass_mg,monomer_2,monomer_2_mass_mg,monomer_other,base_mass_mg_total,base_reagents,base_volume_ml_total,catalyst_mass_mg_total,catalyst_reagents,catalyst_volume_ml_total,co-catalyst_mass_mg_total,co-catalyst_reagents,co-catalyst_volume_ml_total,initiator_mass_mg_total,initiator_reagents,initiator_volume_ml_total,quenching agent_mass_mg_total,quenching agent_reagents,quenching agent_volume_ml_total,solvent_mass_mg_total,solvent_reagents,solvent_volume_ml_total,solubility,physical_state,biodegradability,solubility_label,biodegradability_label
1,Malonyl Chloride,679.16,Bisphenol A,1000,,227.76,NaOH,0,,,,,,,,,,,,,0,Water; Diethyl Ether,15,no,solid,no,0,0
2,Terephthaloyl Chloride,1000,"2,5-hexanediol",529.15,,232.83,NaOH,0,,,,,,,,,,,,,0,Water; Diethyl Ether,15,no,solid,no,0,0
3,Terephthaloyl Chloride,1000,"1,8 octanediol",654.79,,232.83,NaOH,0,,,,,,,,,,,,,0,Water; Diethyl Ether,15,no,solid,no,0,0
4,Terephthaloyl Chloride,1000,"1,9-nonanediol",717.57,,232.83,NaOH,0,,,,,,,,,,,,,0,Water; Diethyl Ether,15,no,solid,no,0,0
5,Terephthaloyl Chloride,1000,"1,10-decanediol",780.4,,232.83,NaOH,0,,,,,,,,,,,,,0,Water; Diethyl Ether,15,no,solid,no,0,0
6,Terephthaloyl Chloride,1000,"2,2,4-Trimethyl-1,3-pentanediol",654.79,,232.83,NaOH,0,,,,,,,,,,,,,0,Water; Diethyl Ether,15,no,solid,no,0,0
7,Terephthaloyl Chloride,1000,"2,2-Dimethyl-1,3-propanediol",466.37,,232.83,NaOH,0,,,,,,,,,,,,,0,Water; Diethyl Ether,15,no,solid,no,0,0
8,Terephthaloyl Chloride,1000,"4,8-Bis(hydroxymethyl)tricyclo[5.2.1.02,6]decane",878.96,,232.83,NaOH,0,,,,,,,,,,,,,0,Water; Diethyl Ether,15,no,solid,yes,0,1
9,Terephthaloyl Chloride,1000,"2,3-Butanediol",403.54,,232.83,NaOH,0,,,,,,,,,,,,,0,Water; Diethyl Ether,15,no,solid,no,0,0
10,Terephthaloyl Chloride,1000,"1,4 cyclohexanediol",520.15,,232.83,NaOH,0,,,,,,,,,,,,,0,Water; Diethyl Ether,15,no,solid,no,0,0
11,Terephthaloyl Chloride,1000,diethylene glycol,475.19,,232.83,NaOH,0,,,,,,,,,,,,,0,Water; Diethyl Ether,15,no,solid,no,0,0
12,Terephthaloyl Chloride,1000,triethylene glycol,672.44,,232.83,NaOH,0,,,,,,,,,,,,,0,Water; Diethyl Ether,15,no,solid,no,0,0
13,Terephthaloyl Chloride,802.39,"4,4′-Sulfonylbis(2-methylphenol)",1000,,186.82,NaOH,0,,,,,,,,,,,,,0,Water; Diethyl Ether,15,no,solid,no,0,0
14,Terephthaloyl Chloride,1000,2-Hydroxyethyl disulfide,690.71,,232.83,pyridine,0,,,,,,,,,,,,,0,Water; Diethyl Ether,15,no,solid,no,0,0
15,Terephthaloyl Chloride,644.56,"1,3-Bis[2-(4-hydroxyphenyl)-2-propyl]benzene",1000,,296.79,pyridine,0,,,,,,,,,,,,,0,DMF; Diisopropyl Ether,15,no,solid,yes,0,1
16,Terephthaloyl Chloride,769.12,"4,4′-(alpha-Methylbenzylidene)bisphenol",1000,,354.14,pyridine,0,,,,,,,,,,,,,0,DMF; Diisopropyl Ether,15,no,solid,yes,0,1
17,Terephthaloyl Chloride,785.27,"4,4′-Isopropylidenebis(2,6-dimethylphenol)",1000,,361.58,pyridine,0,,,,,,,,,,,,,0,DMF; Diisopropyl Ether,15,no,solid,no,0,0
18,Terephthaloyl Chloride,637.32,"4,4′-(9-Fluorenylidene)diphenol",1000,,293.46,pyridine,0,,,,,,,,,,,,,0,DMF; Diisopropyl Ether,15,no,solid,yes,0,1
19,Terephthaloyl Chloride,832.2,"4,4′-Cyclohexylidenebisphenol",1000,,383.19,pyridine,0,,,,,,,,,,,,,0,DMF; Diisopropyl Ether,15,no,solid,yes,0,1
20,Terephthaloyl Chloride,779.97,"(R)-(+)-1,1′-Binaphthyl-2,2′-diol",1000,,359.14,pyridine,0,,,,,,,,,,,,,0,DMF; Diisopropyl Ether,15,no,solid,yes,0,1
21,Phthaloyl chloride,1023.15,"4,4′-Thiodiphenol",1000,,238.22,NaOH,0,,,,,,,,,,,,,0,Water; Diethyl Ether,15,yes,crystalline,yes,1,1
23,Malonyl Chloride,1000,"Naphthalene-1,5-diol",1031.96,,335.36,NaOH,0,,,,,,,,,,,,,0,Water; Diethyl Ether,15,no,solid,yes,0,1
24,Diglycolyl chloride,542.84,"1,3-Bis[2-(4-hydroxyphenyl)-2-propyl]benzene",1000,,296.79,pyridine,0,,,,,,,,,,,,,0,DMF; Diisopropyl Ether,15,yes,amorphous,no,1,0
25,Phthaloyl chloride,1528.56,Dianhydro-D-glucitol,1000,,355.89,NaOH,0,,,,,,,,,,,,,0,Water; Diethyl Ether,15,no,solid,no,0,0
26,Phthaloyl chloride,1000,"cis-2-Butene-1,4-diol",394.54,,232.83,NaOH,0,,,,,,,,,,,,,0,Water; Diethyl Ether,15,yes,amorphous,yes,1,1
27,Diglycolyl chloride,647.74,"4,4′-(alpha-Methylbenzylidene)bisphenol",1000,,354.14,pyridine,0,,,,,,,,,,,,,0,DMF; Diisopropyl Ether,15,yes,fluid,no,1,0
28,Oxalyl Chloride,402.99,"1,3-Bis[2-(4-hydroxyphenyl)-2-propyl]benzene",1000,,150.07,NaOH,0,,,,,,,,,,,,,0,Water; Diethyl Ether,15,no,solid,yes,0,1
29,Diglycolyl chloride,700.87,"4,4′-Cyclohexylidenebisphenol",1000,,383.19,pyridine,0,,,,,,,,,,,,,0,DMF; Diisopropyl Ether,15,yes,fluid,yes,1,1
30,Phthaloyl chloride,1000,"Naphthalene-1,5-diol",716.45,,232.83,NaOH,0,,,,,,,,,,,,,0,Water; Diethyl Ether,15,no,solid,yes,0,1
31,Phthaloyl chloride,1000,"2,7-Naphthalenediol",716.45,,232.83,NaOH,0,,,,,,,,,,,,,0,Water; Diethyl Ether,15,no,solid,yes,0,1
32,Phthaloyl chloride,978.24,Bisphenol A,1000,,227.76,NaOH,0,,,,,,,,,,,,,0,Water; Diethyl Ether,15,yes,crystalline,yes,1,1
33,Sebacoyl Chloride,1152.28,Bisphenol A,1000,,227.76,NaOH,0,,,,,,,,,,,,,0,Water; hexanes,15,yes,fluid,yes,1,1
34,Diglycolyl chloride,536.74,"4,4′-(9-Fluorenylidene)diphenol",1000,,293.46,pyridine,0,,,,,,,,,,,,,0,DMF; Diisopropyl Ether,15,yes,fluid,yes,1,1
35,Diglycolyl chloride,861.68,"4,4′-Thiodiphenol",1000,,471.11,pyridine,0,,,,,,,,,,,,,0,DMF; Diisopropyl Ether,15,no,solid,no,0,0
36,Diglycolyl chloride,1000,"2,2′-Thiodiethanol",649.68,,546.74,pyridine,0,,,,,,,,,,,,,0,DMF; Diisopropyl Ether,15,yes,amorphous,yes,1,1
37,Sebacoyl Chloride,1050.97,"4,4'-Dihydroxydiphenylmethane",800,,207.74,NaOH,0,,,,,,,,,,,,,0,Water; hexanes,15,no,solid,yes,0,1
38,Oxalyl Chloride,480.86,"4,4′-(alpha-Methylbenzylidene)bisphenol",1000,,179.07,NaOH,0,,,,,,,,,,,,,0,Water; Diethyl Ether,15,no,solid,yes,0,1
39,Diglycolyl chloride,656.88,"(R)-(+)-1,1′-Binaphthyl-2,2′-diol",1000,,359.14,pyridine,0,,,,,,,,,,,,,0,DMF; Diisopropyl Ether,15,yes,fluid,yes,1,1
40,Diglycolyl chloride,1000,"cis-2-Butene-1,4-diol",468.48,,546.74,pyridine,0,,,,,,,,,,,,,0,DMF; Diisopropyl Ether,15,yes,crystalline,yes,1,1
41,Diglycolyl chloride,1000,"Naphthalene-1,5-diol",850.71,,546.74,pyridine,0,,,,,,,,,,,,,0,DMF; Diisopropyl Ether,15,no,solid,yes,0,1
42,Diglycolyl chloride,1000,"2,7-Naphthalenediol",850.71,,546.74,pyridine,0,,,,,,,,,,,,,0,DMF; Diisopropyl Ether,15,no,solid,yes,0,1
43,Diglycolyl chloride,1000,2-Hydroxyethyl disulfide,820.14,,546.74,pyridine,0,,,,,,,,,,,,,0,DMF; Diisopropyl Ether,15,yes,fluid,yes,1,1
44,Oxalyl Chloride,490.96,"4,4′-Isopropylidenebis(2,6-dimethylphenol)",1000,,182.83,NaOH,0,,,,,,,,,,,,,0,Water; Diethyl Ether,15,yes,crystalline,yes,1,1
45,Oxalyl Chloride,917.12,"1,4-Dithiane-2,5-diol",1000,,341.54,NaOH,0,,,,,,,,,,,,,0,Water; Diethyl Ether,15,no,solid,yes,0,1
46,Sebacoyl Chloride,1205.18,"4,4′-Thiodiphenol",1000,,238.22,NaOH,0,,,,,,,,,,,,,0,Water; hexanes,15,no,solid,no,0,0
47,Oxalyl Chloride,1181.54,"2,5-hexanediol",1000,,440.01,NaOH,0,,,,,,,,,,,,,0,Water; Diethyl Ether,15,no,solid,no,0,0
48,Oxalyl Chloride,954.84,"1,8-octanediol",1000,,355.58,NaOH,0,,,,,,,,,,,,,0,Water; Diethyl Ether,15,yes,crystalline,yes,1,1
49,Oxalyl Chloride,801.14,"1,10-decanediol",1000,,298.35,NaOH,0,,,,,,,,,,,,,0,Water; Diethyl Ether,15,yes,crystalline,yes,1,1
50,Oxalyl Chloride,1056.15,"2,2-diethyl-1,3-propanediol",1000,,393.31,NaOH,0,,,,,,,,,,,,,0,Water; Diethyl Ether,15,no,solid,yes,0,1
51,Oxalyl Chloride,711.31,"4,8-Bis(hydroxymethyl)tricyclo[5.2.1.02,6]decane",1000,,264.89,NaOH,0,,,,,,,,,,,,,0,Water; Diethyl Ether,15,no,solid,yes,0,1
52,Malonyl Chloride,619.45,"4,4'-Dihydroxydiphenylmethane",800,,207.74,NaOH,0,,,,,,,,,,,,,15,Water; Diethyl Ether,15,no,solid,no,0,0
53,Sebacoyl Chloride,1000,"2,2′-Thiodiethanol",464.51,,197.66,NaOH,0,,,,,,,,,,,,,0,Water; hexanes,15,no,solid,yes,0,1
54,Sebacoyl Chloride,1000,"1,4-Dithiane-2,5-diol",578.74,,197.66,NaOH,0,,,,,,,,,,,,,0,Water; hexanes,15,no,solid,yes,0,1
55,Oxalyl Chloride,871.72,"2,7-Naphthalenediol",1000,,324.63,NaOH,0,,,,,,,,,,,,,0,Water; Diethyl Ether,15,no,solid,yes,0,1
56,Sebacoyl Chloride,1000,"cis-2-Butene-1,4-diol",334.95,,197.66,NaOH,0,,,,,,,,,,,,,0,Water; hexanes,15,yes,crystalline,no,1,0
57,Succinyl Chloride,587.08,"4,4′-(alpha-Methylbenzylidene)bisphenol",1000,,179.07,NaOH,0,,,,,,,,,,,,,0,Water; Diisopropyl Ether,15,no,solid,yes,0,1
58,Succinyl Chloride,681.13,Bis(4-hydroxyphenyl) Sulfone,1000,,207.76,NaOH,0,,,,,,,,,,,,,0,Water; Diisopropyl Ether,15,no,solid,yes,0,1
59,Succinyl Chloride,635.24,"4,4′-Cyclohexylidenebisphenol",1000,,193.76,NaOH,0,,,,,,,,,,,,,0,Water; Diisopropyl Ether,15,yes,amorphous,no,1,0
60,Succinyl Chloride,599.41,"4,4′-Isopropylidenebis(2,6-dimethylphenol)",1000,,182.83,NaOH,0,,,,,,,,,,,,,0,Water; Diisopropyl Ether,15,yes,crystalline,no,1,0
61,Succinyl Chloride,780.99,"4,4′-Thiodiphenol",1000,,238.22,NaOH,0,,,,,,,,,,,,,0,Water; Diisopropyl Ether,15,no,solid,no,0,0
62,Sebacoyl Chloride,1000,Resorcinol,418.55,,197.66,NaOH,0,,,,,,,,,,,,,0,Water; hexanes,15,yes,crystalline,yes,1,1
63,Succinyl Chloride,915.46,"Biphenyl-2,2′-diol",1000,,279.23,NaOH,0,,,,,,,,,,,,,0,Water; Diisopropyl Ether,15,yes,amorphous,yes,1,1
64,Succinyl Chloride,612.49,"4,4′-Sulfonylbis(2-methylphenol)",1000,,186.82,NaOH,0,,,,,,,,,,,,,0,Water; Diisopropyl Ether,15,yes,crystalline,no,1,0
65,Succinyl Chloride,595.37,"(R)-(+)-1,1′-Binaphthyl-2,2′-diol",1000,,181.6,NaOH,0,,,,,,,,,,,,,0,Water; Diisopropyl Ether,15,yes,crystalline,yes,1,1
66,Succinyl Chloride,1980.12,"2-Butyne-1,4-diol",1000,,603.98,NaOH,0,,,,,,,,,,,,,0,Water; Diisopropyl Ether,15,no,solid,yes,0,1
67,Succinyl Chloride,1166.78,Dianhydro-D-glucitol,1000,,355.89,NaOH,0,,,,,,,,,,,,,0,Water; Diisopropyl Ether,15,yes,amorphous,yes,1,1
68,Succinyl Chloride,1934.71,"cis-2-Butene-1,4-diol",1000,,590.13,NaOH,0,,,,,,,,,,,,,0,Water; Diisopropyl Ether,15,no,solid,yes,0,1
69,Succinyl Chloride,1064.29,"Naphthalene-1,5-diol",1000,,324.63,NaOH,0,,,,,,,,,,,,,0,Water; Diisopropyl Ether,15,no,solid,yes,0,1
70,Succinyl Chloride,1064.29,"2,7-Naphthalenediol",1000,,324.63,NaOH,0,,,,,,,,,,,,,0,Water; Diisopropyl Ether,15,no,solid,yes,0,1
71,Sebacoyl Chloride,1000,"Naphthalene-1,5-diol",608.24,,197.66,NaOH,0,,,,,,,,,,,,,0,Water; hexanes,15,no,solid,yes,0,1
72,Succinyl Chloride,1105.13,2-Hydroxyethyl disulfide,1000,,337.09,NaOH,0,,,,,,,,,,,,,0,Water; Diisopropyl Ether,15,yes,crystalline,yes,1,1
73,Isophthaloyl Chloride,978.24,Bisphenol A,1000,,450.44,pyridine,0,,,,,,,,,,,,,0,DMF; Diisopropyl Ether,15,yes,crystalline,no,1,0
74,Isophthaloyl Chloride,644.56,"1,3-Bis[2-(4-hydroxyphenyl)-2-propyl]benzene",1000,,296.79,pyridine,0,,,,,,,,,,,,,0,DMF; Diisopropyl Ether,15,no,solid,no,0,0
75,Isophthaloyl Chloride,769.12,"4,4′-(alpha-Methylbenzylidene)bisphenol",1000,,354.14,pyridine,0,,,,,,,,,,,,,0,DMF; Diisopropyl Ether,15,no,solid,no,0,0
76,Isophthaloyl Chloride,892.32,Bis(4-hydroxyphenyl) Sulfone,1000,,410.88,pyridine,0,,,,,,,,,,,,,0,DMF; Diisopropyl Ether,15,no,solid,no,0,0
77,Isophthaloyl Chloride,832.2,"4,4′-Cyclohexylidenebisphenol",1000,,383.19,pyridine,0,,,,,,,,,,,,,0,DMF; Diisopropyl Ether,15,no,solid,no,0,0
78,Isophthaloyl Chloride,785.27,"4,4′-Isopropylidenebis(2,6-dimethylphenol)",1000,,361.58,pyridine,0,,,,,,,,,,,,,0,DMF; Diisopropyl Ether,15,no,solid,no,0,0
79,Sebacoyl Chloride,1000,"2,7-Naphthalenediol",608.24,,197.66,NaOH,0,,,,,,,,,,,,,0,Water; hexanes,15,no,solid,yes,0,1
80,Isophthaloyl Chloride,1023.15,"4,4′-Thiodiphenol",1000,,471.11,pyridine,0,,,,,,,,,,,,,0,DMF; Diisopropyl Ether,15,no,solid,no,0,0
81,Isophthaloyl Chloride,802.39,"4,4′-Sulfonylbis(2-methylphenol)",1000,,369.47,pyridine,0,,,,,,,,,,,,,0,DMF; Diisopropyl Ether,15,no,solid,no,0,0
82,Isophthaloyl Chloride,779.97,"(R)-(+)-1,1′-Binaphthyl-2,2′-diol",1000,,359.14,pyridine,0,,,,,,,,,,,,,0,DMF; Diisopropyl Ether,15,no,solid,no,0,0
83,Sebacoyl Chloride,1000,"2-Butyne-1,4-diol",327.27,,197.66,NaOH,0,,,,,,,,,,,,,0,Water; hexanes,15,no,solid,no,0,0
84,Isophthaloyl Chloride,1528.56,Dianhydro-D-glucitol,1000,,355.89,NaOH,0,,,,,,,,,,,,,0,Water; Diisopropyl Ether,15,yes,crystalline,no,1,0
85,Isophthaloyl Chloride,2534.58,"cis-2-Butene-1,4-diol",1000,,1167.06,pyridine,0,,,,,,,,,,,,,0,DMF; Diisopropyl Ether,15,no,fluid,no,0,0
86,Isophthaloyl Chloride,2028.17,Resorcinol,1000,,933.88,pyridine,0,,,,,,,,,,,,,0,DMF; Diisopropyl Ether,15,no,solid,no,0,0
87,Isophthaloyl Chloride,1394.28,"Naphthalene-1,5-diol",1000,,642.01,pyridine,0,,,,,,,,,,,,,0,DMF; Diisopropyl Ether,15,no,solid,yes,0,1
88,Isophthaloyl Chloride,1394.28,"2,7-Naphthalenediol",1000,,642.01,pyridine,0,,,,,,,,,,,,,0,DMF; Diisopropyl Ether,15,no,solid,yes,0,1
89,Terephthaloyl chloride,1889.68,"3-methyl-1,5-pentanediol",1000,,870.11,pyridine,0,,,,,,,,,,,,,0,DMF; Diisopropyl Ether,15,no,solid,yes,0,1
90,Sebacoyl Chloride,759.24,"1,3-Bis[2-(4-hydroxyphenyl)-2-propyl]benzene",1000,,296.79,pyridine,0,,,,,,,,,,,,,0,DMF; hexanes,15,yes,fluid,yes,1,1
91,Adipoyl Chloride,1000,"Naphthalene-1,5-diol",794.7,,258.26,NaOH,0,,,,,,,,,,,,,0,Water; Cyclohexane,15,no,solid,yes,0,1
92,Adipoyl Chloride,1000,"2,7-Naphthalenediol",794.7,,258.26,NaOH,0,,,,,,,,,,,,,0,Water; Cyclohexane,15,no,solid,yes,0,1
93,Adipoyl Chloride,1000,Guaiacol glyceryl ether,984.54,,258.26,NaOH,0,,,,,,,,,,,,,0,Water; Cyclohexane,15,yes,fluid,yes,1,1
94,Adipoyl Chloride,1000,Bis(4-hydroxyphenyl) Sulfone,1243.06,,258.26,NaOH,0,,,,,,,,,,,,,0,Water; Cyclohexane,15,no,solid,yes,0,1
95,Sebacoyl Chloride,905.95,"4,4′-(alpha-Methylbenzylidene)bisphenol",1000,,354.14,pyridine,0,,,,,,,,,,,,,0,DMF; hexanes,15,yes,fluid,yes,1,1
96,Isophthaloyl Chloride,1000,"2,5-dimethyl-3-hexyne-2,5-diol",762.35,,232.83,NaOH,0,,,,,,,,,,,,,0,Water; Diisopropyl Ether,15,no,solid,no,0,0
97,Sebacoyl Chloride,1000,"2,5-dimethyl-3-hexyne-2,5-diol",540.57,,197.66,NaOH,0,,,,,,,,,,,,,0,Water; Hexanes,15,no,solid,no,0,0
98,Adipoyl Chloride,1000,"2,2′-Thiodiethanol",606.9,,258.26,NaOH,0,,,,,,,,,,,,,0,Water; cylcohexane,15,no,solid,yes,0,1
99,Adipoyl Chloride,1000,"1,4-Dithiane-2,5-diol",756.16,,258.26,NaOH,0,,,,,,,,,,,,,0,Water; cylcohexane,15,no,solid,no,0,0
100,Adipoyl Chloride,1000,"cis-2-Butene-1,4-diol",437.63,,258.26,NaOH,0,,,,,,,,,,,,,0,Water; cylcohexane,15,no,solid,no,0,0
101,Adipoyl Chloride,1000,Resorcinol,546.86,,258.26,NaOH,0,,,,,,,,,,,,,0,Water; cylcohexane,15,no,solid,yes,0,1
102,Adipoyl Chloride,1000,"Biphenyl-2,2′-diol",587.09,,258.26,NaOH,0,,,,,,,,,,,,,0,Water; cylcohexane,15,yes,fluid,no,1,0
103,Malonyl Chloride,619.51,Bis(4-hydroxyphenyl) Sulfone,1000,,207.76,NaOH,0,,,,,,,,,,,,,0,Water; Diethyl Ether,15,no,solid,no,0,0
104,Sebacoyl Chloride,375.35,"4,4′-(9-Fluorenylidene)diphenol",500,,146.73,pyridine,0,,,,,,,,,,,,,0,DMF; hexanes,15,yes,amorphous,no,1,0
105,Adipoyl Chloride,1000,"4,4′-Sulfonylbis(2-methylphenol)",1382.39,,258.26,NaOH,0,,,,,,,,,,,,,0,Water; cylcohexane,15,yes,crystalline,no,1,0
106,Adipoyl Chloride,881.92,Bisphenol A,1000,,227.76,NaOH,0,,,,,,,,,,,,,0,Water; cylcohexane,15,no,solid,yes,0,1
107,Adipoyl Chloride,581.1,"1,3-Bis[2-(4-hydroxyphenyl)-2-propyl]benzene",1000,,150.07,NaOH,0,,,,,,,,,,,,,0,Water; cylcohexane,15,yes,crystalline,no,1,0
108,Adipoyl Chloride,707.95,"4,4′-Isopropylidenebis(2,6-dimethylphenol)",1000,,182.83,NaOH,0,,,,,,,,,,,,,0,Water; cylcohexane,15,no,solid,no,0,0
109,Adipoyl Chloride,693.39,"4,4′-(alpha-Methylbenzylidene)bisphenol",1000,,179.07,NaOH,0,,,,,,,,,,,,,0,Water; cylcohexane,15,no,solid,yes,0,1
110,Adipoyl Chloride,750.26,"4,4′-Cyclohexylidenebisphenol",1000,,193.76,NaOH,0,,,,,,,,,,,,,0,Water; cylcohexane,15,no,solid,yes,0,1
111,Adipoyl Chloride,804.46,Bis(4-hydroxyphenyl) Sulfone,1000,,207.76,NaOH,0,,,,,,,,,,,,,0,Water; cylcohexane,15,no,solid,no,0,0
112,Adipoyl Chloride,2338.63,"2-Butyne-1,4-diol",1000,,603.97,NaOH,0,,,,,,,,,,,,,0,Water; cylcohexane,15,yes,crystalline,yes,1,1
113,Adipoyl Chloride,922.4,"4,4′-Thiodiphenol",1000,,238.22,NaOH,0,,,,,,,,,,,,,0,Water; cylcohexane,15,yes,crystalline,no,1,0
114,Sebacoyl Chloride,1000,Dianhydro-D-glucitol,555.4,,197.66,NaOH,0,,,,,,,,,,,,,0,Water; Hexanes,15,yes,fluid,yes,1,1
115,Sebacoyl Chloride,1000,Guaiacol glyceryl ether,753.53,,197.66,NaOH,0,,,,,,,,,,,,,0,Water; Hexanes,15,yes,crystalline,yes,1,1
116,Sebacoyl Chloride,1051.08,Bis(4-hydroxyphenyl) Sulfone,1000,,207.76,NaOH,0,,,,,,,,,,,,,0,Water; Hexanes,15,no,solid,yes,0,1
117,Terephthaloyl Chloride,1000,Tripropylene glycol,860.86,,232.83,NaOH,0,,,,,,,,,,,,,0,Water; Diethyl Ether,15,no,solid,yes,0,1
118,Terephthaloyl Chloride,1000,Resorcinol,493.01,,232.83,NaOH,0,,,,,,,,,,,,,0,Water; Diethyl Ether,15,no,solid,yes,0,1
119,Terephthaloyl Chloride,1000,"Naphthalene-1,5-diol",716.45,,232.83,NaOH,0,,,,,,,,,,,,,0,Water; Diethyl Ether,15,no,solid,yes,0,1
120,Terephthaloyl Chloride,1000,"2,7-Naphthalenediol",716.45,,232.83,NaOH,0,,,,,,,,,,,,,0,Water; Diethyl Ether,15,no,solid,yes,0,1
121,Terephthaloyl Chloride,1000,"2-Butyne-1,4-diol",716.45,,232.83,NaOH,0,,,,,,,,,,,,,0,Water; Diethyl Ether,15,no,solid,yes,0,1
122,Terephthaloyl Chloride,978.24,Bisphenol A,1000,,227.76,NaOH,0,,,,,,,,,,,,,0,Water; Diethyl Ether,15,no,solid,yes,0,1
123,Terephthaloyl Chloride,892.23,"4,4'-Dihydroxydiphenylmethane",800,,207.74,NaOH,0,,,,,,,,,,,,,0,Water; Diethyl Ether,15,no,solid,yes,0,1
124,Terephthaloyl Chloride,892.32,Bis(4-hydroxyphenyl) Sulfone,1000,,207.76,NaOH,0,,,,,,,,,,,,,0,Water; Diethyl Ether,15,no,solid,no,0,0
125,Terephthaloyl Chloride,1023.15,"4,4′-Thiodiphenol",1000,,238.22,NaOH,0,,,,,,,,,,,,,0,Water; Diethyl Ether,15,no,solid,no,0,0
126,Terephthaloyl Chloride,1126.64,Guaiacol glyceryl ether,1000,,262.32,NaOH,0,,,,,,,,,,,,,0,Water; Diethyl Ether,15,yes,crystalline,yes,1,1
127,Terephthaloyl Chloride,1827.66,"2,2′-Thiodiethanol",1000,,425.53,NaOH,0,,,,,,,,,,,,,0,Water; Diethyl Ether,15,no,solid,no,0,0
128,Terephthaloyl Chloride,1466.91,"1,4-Dithiane-2,5-diol",1000,,341.54,NaOH,0,,,,,,,,,,,,,0,Water; Diethyl Ether,15,no,solid,no,0,0
129,Terephthaloyl Chloride,1528.56,Dianhydro-D-glucitol,1000,,355.89,NaOH,0,,,,,,,,,,,,,0,Water; Diethyl Ether,15,no,solid,no,0,0
130,Malonyl Chloride,710.34,"4,4′-Thiodiphenol",1000,,238.22,NaOH,0,,,,,,,,,,,,,0,Water; Diethyl Ether,15,no,solid,no,0,0
131,Terephthaloyl Chloride,1000,"cis-2-Butene-1,4-diol",394.54,,232.83,NaOH,0,,,,,,,,,,,,,0,Water; Diethyl Ether,15,no,solid,no,0,0
132,Sebacoyl Chloride,980.26,"4,4′-Cyclohexylidenebisphenol",1000,,383.19,pyridine,0,,,,,,,,,,,,,0,DMF; Hexanes,15,yes,fluid,yes,1,1
133,Sebacoyl Chloride,918.74,"(R)-(+)-1,1′-Binaphthyl-2,2′-diol",1000,,359.14,pyridine,0,,,,,,,,,,,,,0,DMF; Hexanes,15,yes,crystalline,no,1,0
134,Sebacoyl Chloride,1000,"4,4′-Sulfonylbis(2-methylphenol)",1058.03,,197.66,NaOH,0,,,,,,,,,,,,,0,Water; Hexanes,15,no,fluid,yes,0,1
135,Azelaoyl chloride,1084.68,Bisphenol A,1000,,227.76,NaOH,0,,,,,,,,,,,,,0,Water; Hexanes,15,yes,fluid,yes,1,1
136,Azelaoyl chloride,989.31,"4,4'-Dihydroxydiphenylmethane",800,,207.74,NaOH,0,,,,,,,,,,,,,0,Water; Hexanes,15,no,solid,yes,0,1
137,Azelaoyl chloride,1134.47,"4,4′-Thiodiphenol",1000,,238.22,NaOH,0,,,,,,,,,,,,,0,Water; Hexanes,15,no,solid,no,0,0
138,Azelaoyl chloride,1000,"1,4-Dithiane-2,5-diol",614.81,,209.98,NaOH,0,,,,,,,,,,,,,0,Water; Hexanes,15,no,solid,no,0,0
139,Azelaoyl chloride,1000,"cis-2-Butene-1,4-diol",355.83,,209.98,NaOH,0,,,,,,,,,,,,,0,Water; Hexanes,15,no,solid,yes,0,1
140,Azelaoyl chloride,1000,Resorcinol,444.63,,209.98,NaOH,0,,,,,,,,,,,,,0,Water; Hexanes,15,yes,crystalline,yes,1,1
141,Azelaoyl chloride,1000,"Naphthalene-1,5-diol",646.15,,209.98,NaOH,0,,,,,,,,,,,,,0,Water; Hexanes,15,no,solid,yes,0,1
142,Azelaoyl chloride,1000,"2,7-Naphthalenediol",646.15,,209.98,NaOH,0,,,,,,,,,,,,,0,Water; Hexanes,15,no,solid,yes,0,1
143,Azelaoyl chloride,1000,"2-Butyne-1,4-diol",347.67,,209.98,NaOH,0,,,,,,,,,,,,,0,Water; Hexanes,15,no,solid,yes,0,1
144,Azelaoyl chloride,1000,Guaiacol glyceryl ether,800.5,,209.98,NaOH,0,,,,,,,,,,,,,0,Water; Hexanes,15,yes,fluid,yes,1,1
145,Azelaoyl chloride,989.42,Bis(4-hydroxyphenyl) Sulfone,1000,,207.76,NaOH,0,,,,,,,,,,,,,0,Water; Hexanes,15,no,solid,yes,0,1
146,Azelaoyl chloride,1000,"Biphenyl-2,2′-diol",477.34,,209.98,NaOH,0,,,,,,,,,,,,,0,Water; Hexanes,15,yes,crystalline,yes,1,1
147,Azelaoyl chloride,714.7,"1,3-Bis[2-(4-hydroxyphenyl)-2-propyl]benzene",1000,,296.79,pyridine,0,,,,,,,,,,,,,0,DMF; Hexanes,15,yes,fluid,yes,1,1
148,Azelaoyl chloride,852.8,"4,4′-(alpha-Methylbenzylidene)bisphenol",1000,,354.14,pyridine,0,,,,,,,,,,,,,0,DMF; Hexanes,15,yes,amorphous,yes,1,1
149,Azelaoyl chloride,870.71,"4,4′-Isopropylidenebis(2,6-dimethylphenol)",1000,,361.58,pyridine,0,,,,,,,,,,,,,0,DMF; Hexanes,15,yes,amorphous,yes,1,1
150,Azelaoyl chloride,706.66,"4,4′-(9-Fluorenylidene)diphenol",1000,,293.46,pyridine,0,,,,,,,,,,,,,0,DMF; Hexanes,15,yes,amorphous,no,1,0
151,Azelaoyl chloride,864.84,"(R)-(+)-1,1′-Binaphthyl-2,2′-diol",1000,,359.14,pyridine,0,,,,,,,,,,,,,0,DMF; Hexanes,15,yes,amorphous,yes,1,1
152,Suberoyl chloride,406.85,Bisphenol A,400,,91.11,NaOH,0,,,,,,,,,,,,,0,Water; Hexanes,15,yes,amorphous,yes,1,1
153,Suberoyl chloride,463.85,"4,4'-Dihydroxydiphenylmethane",400,,103.87,NaOH,0,,,,,,,,,,,,,0,Water; Hexanes,15,no,solid,no,0,0
154,Suberoyl chloride,500,"4,4′-Thiodiphenol",470.01,,111.96,NaOH,0,,,,,,,,,,,,,0,Water; Hexanes,15,no,solid,no,0,0
155,Malonyl Chloride,1018.42,"1,4-Dithiane-2,5-diol",1000,,341.54,NaOH,0,,,,,,,,,,,,,0,Water; Diethyl Ether,15,no,solid,no,0,0
156,Suberoyl chloride,500,"1,4-Dithiane-2,5-diol",327.82,,111.96,NaOH,0,,,,,,,,,,,,,0,Water; Hexanes,15,no,solid,no,0,0
157,Suberoyl chloride,500,Resorcinol,237.08,,111.96,NaOH,0,,,,,,,,,,,,,0,Water; Hexanes,15,yes,fluid,yes,1,1
158,Suberoyl chloride,500,"Naphthalene-1,5-diol",344.53,,111.96,NaOH,0,,,,,,,,,,,,,0,Water; Hexanes,15,no,solid,yes,0,1
159,Suberoyl chloride,500,"2,7-Naphthalenediol",344.53,,111.96,NaOH,0,,,,,,,,,,,,,0,Water; Hexanes,15,no,solid,yes,0,1
160,Dimethylmalonyl chloride,814.36,Bisphenol A,1000,,227.76,NaOH,0,,,,,,,,,,,,,0,Water; Hexanes,15,no,solid,yes,0,1
161,Dimethylmalonyl chloride,1000,"Biphenyl-2,2′-diol",635.79,,279.68,NaOH,0,,,,,,,,,,,,,0,Water; Hexanes,15,yes,crystalline,yes,1,1
162,Dimethylmalonyl chloride,851.75,"4,4′-Thiodiphenol",1000,,238.22,NaOH,0,,,,,,,,,,,,,0,Water; Hexanes,15,no,solid,yes,0,1
163,Dimethylmalonyl chloride,1000,"cis-2-Butene-1,4-diol",473.94,,279.68,NaOH,0,,,,,,,,,,,,,0,Water; Hexanes,15,no,solid,yes,0,1
164,Dimethylmalonyl chloride,500,"Naphthalene-1,5-diol",430.31,,139.84,NaOH,0,,,,,,,,,,,,,0,Water; Hexanes,15,no,solid,yes,0,1
165,Terephthaloyl Chloride,1000,"Biphenyl-2,2′-diol",833.82,,232.83,NaOH,0,,,,,,,,,,,,,0,Water; Diethyl Ether,15,no,solid,no,0,0
166,Terephthaloyl Chloride,1000,"1,3-Propanediol",340.72,,232.83,NaOH,0,,,,,,,,,,,,,0,Water; Diethyl Ether,15,no,solid,no,0,0
167,Terephthaloyl Chloride,1000,"1,5-pentanediol",466.36,,232.83,NaOH,0,,,,,,,,,,,,,0,Water; Diethyl Ether,15,no,solid,no,0,0
168,Dimethylcarbonate,813.56,"1,3-Bis[2-(4-hydroxyphenyl)-2-propyl]benzene",1000,,,,,3.53,DMAP,0,,,,,,,,,,,,,yes,amorphous,no,1,0
169,Dimethylcarbonate,3199.41,"cis-2-Butene-1,4-diol",1000,,,,,13.87,DMAP,0,,,,,,,,,,,,,no,fluid,no,0,0
171,Dimethylcarbonate,2706.67,"1,5-pentanediol",1000,,,,,11.73,DMAP,0,,,,,,,,,,,,,yes,amorphous,yes,1,1
172,Dimethylcarbonate,1927.82,"1,8-octanediol",1000,,,,,8.35,DMAP,0,,,,,,,,,,,,,yes,crystalline,no,1,0
173,Dimethylcarbonate,1759.13,"1,9-nonanediol",1000,,,,,7.62,DMAP,0,,,,,,,,,,,,,yes,crystalline,no,1,0
174,Dimethylcarbonate,1617.51,"1,10-decanediol",1000,,,,,7.01,DMAP,0,,,,,,,,,,,,,yes,crystalline,no,1,0
175,Dimethylcarbonate,970.86,"4,4′-(alpha-Methylbenzylidene)bisphenol",1000,,,,,4.21,DMAP,0,,,,,,,,,,,,,no,solid,no,0,0
176,Dimethylcarbonate,2132.38,"2,2-diethyl-1,3-propanediol",1000,,,,,9.24,DMAP,0,,,,,,,,,,,,,yes,amorphous,no,1,0
177,Dimethylcarbonate,2706.73,"2,2-Dimethyl-1,3-propanediol",1000,,,,,11.73,DMAP,0,,,,,,,,,,,,,yes,crystalline,no,1,0
178,Dimethylcarbonate,1436.14,"4,8-Bis(hydroxymethyl)tricyclo[5.2.1.02,6]decane",1000,,,,,6.22,DMAP,0,,,,,,,,,,,,,yes,amorphous,no,1,0
179,Dimethylcarbonate,2426.86,"1,4-cyclohexanediol",1000,,,,,10.52,DMAP,0,,,,,,,,,,,,,yes,amorphous,no,1,0
180,Dimethylcarbonate,2656.43,diethylene glycol,1000,,,,,11.51,DMAP,0,,,,,,,,,,,,,yes,fluid,yes,1,1
181,Dimethylcarbonate,1012.86,"4,4′-Sulfonylbis(2-methylphenol)",1000,,,,,4.39,DMAP,0,,,,,,,,,,,,,no,solid,no,0,0
182,Dimethylcarbonate,1827.55,2-Hydroxyethyl disulfide,1000,,,,,7.92,DMAP,0,,,,,,,,,,,,,yes,fluid,no,1,0
183,Dimethylcarbonate,1172.73,"4,4′-Isopropylidenedicyclohexanol",1000,,,,,5.08,DMAP,0,,,,,,,,,,,,,yes,crystalline,no,1,0
184,Dimethylcarbonate,2101.02,dipropylene glycol,1000,,,,,9.11,DMAP,0,,,,,,,,,,,,,yes,fluid,no,1,0
185,Dimethylcarbonate,1760,"Naphthalene-1,5-diol",1000,,,,,7.63,DMAP,0,,,,,,,,,,,,,no,solid,yes,0,1
186,Dimethylcarbonate,1760,"2,7-Naphthalenediol",1000,,,,,7.63,DMAP,0,,,,,,,,,,,,,no,solid,yes,0,1
187,Dimethylcarbonate,3274.48,"2-Butyne-1,4-diol",1000,,,,,14.19,DMAP,0,,,,,,,,,,,,,yes,fluid,yes,1,1
188,Dimethylcarbonate,1234.83,Bisphenol A,1000,,,,,5.35,DMAP,0,,,,,,,,,,,,,no,solid,no,0,0
189,Dimethylcarbonate,1407.81,"4,4'-Dihydroxydiphenylmethane",1000,,,,,6.1,DMAP,0,,,,,,,,,,,,,no,solid,no,0,0
191,Dimethylcarbonate,804.51,"4,4′-(9-Fluorenylidene)diphenol",1000,,,,,3.49,DMAP,0,,,,,,,,,,,,,no,solid,no,0,0
192,Dimethylcarbonate,3127.98,"1,4-Butanediol",1000,,,,,13.56,DMAP,0,,,,,,,,,,,,,yes,crystalline,yes,1,1
193,Dimethylcarbonate,2385.55,"1,6-Hexanediol",1000,,,,,10.34,DMAP,0,,,,,,,,,,,,,yes,crystalline,yes,1,1
194,Dimethylcarbonate,3128.05,"2-Methyl-1,3-propanediol",1000,,,,,13.56,DMAP,0,,,,,,,,,,,,,yes,fluid,no,1,0
195,Dimethylcarbonate,1759.13,"2-Butyl-2-ethyl-1,3-propanediol",1000,,,,,7.62,DMAP,0,,,,,,,,,,,,,yes,fluid,no,1,0
196,Dimethylcarbonate,2469.77,"1,5-hexadiene-3,5-diol",1000,,,,,10.7,DMAP,0,,,,,,,,,,,,,no,solid,no,0,0
197,Dimethylcarbonate,1050.49,"4,4′-Cyclohexylidenebisphenol",1000,,,,,4.55,DMAP,0,,,,,,,,,,,,,no,solid,yes,0,1
198,Dimethylcarbonate,984.56,"(R)-(+)-1,1′-Binaphthyl-2,2′-diol",1000,,,,,4.27,DMAP,0,,,,,,,,,,,,,yes,crystalline,yes,1,1
199,Dimethylcarbonate,1291.52,"4,4′-Thiodiphenol",1000,,,,,5.6,DMAP,0,,,,,,,,,,,,,no,solid,no,0,0
200,Dimethylcarbonate,1422.16,Guaiacol glyceryl ether,1000,,,,,6.16,DMAP,0,,,,,,,,,,,,,yes,fluid,no,1,0
201,Dimethylcarbonate,2307.06,"2,2′-Thiodiethanol",1000,,,,,10,DMAP,0,,,,,,,,,,,,,yes,fluid,yes,1,1
202,Diglycolic acid,1135.58,ethylene glycol,630.74,,,,,2.4,Ti(Opr)4,0,,,,,,,,,,,,,yes,fluid,yes,1,1
203,Diglycolic acid,1135.58,"1,10-decanediol",1475.82,,,,,2.4,Ti(Opr)4,0,,,,,,,,,,,,,yes,crystalline,yes,1,1
204,Diglycolic acid,1135.58,"1,2-Propanediol",773.31,,,,,2.4,Ti(Opr)4,0,,,,,,,,,,,,,yes,fluid,yes,1,1
205,Diglycolic acid,1135.58,"1,3-Propanediol",708.77,,,,,2.4,Ti(Opr)4,0,,,,,,,,,,,,,yes,amorphous,yes,1,1
206,Diglycolic acid,1135.58,"1,4-Butanediol",801.3,,,,,2.4,Ti(Opr)4,0,,,,,,,,,,,,,yes,crystalline,yes,1,1
207,Diglycolic acid,1135.58,"1,5-pentanediol",881.95,,,,,2.4,Ti(Opr)4,0,,,,,,,,,,,,,yes,crystalline,yes,1,1
208,Diglycolic acid,1135.58,"1,6-Hexanediol",1000.68,,,,,2.4,Ti(Opr)4,0,,,,,,,,,,,,,yes,amorphous,yes,1,1
209,Diglycolic acid,1135.58,"3-methyl-1,5-pentanediol",1000.68,,,,,2.4,Ti(Opr)4,0,,,,,,,,,,,,,yes,fluid,yes,1,1
210,Diglycolic acid,1135.58,"1,7-heptanediol",1119.49,,,,,2.4,Ti(Opr)4,0,,,,,,,,,,,,,yes,amorphous,yes,1,1
211,Diglycolic acid,1135.58,"1,8-octanediol",1238.29,,,,,2.4,Ti(Opr)4,0,,,,,,,,,,,,,yes,crystalline,yes,1,1
212,Diglycolic acid,1135.58,"1,9-nonanediol",1357.02,,,,,2.4,Ti(Opr)4,0,,,,,,,,,,,,,yes,crystalline,yes,1,1
213,"2,2′-Thiodiacetic acid",1271.49,"3-methyl-1,5-pentanediol",1000.68,,,,,2.4,Ti(Opr)4,0,,,,,,,,,,,,,yes,fluid,yes,1,1
214,"2,2′-Thiodiacetic acid",1271.49,"1,10-decanediol",1475.82,,,,,2.4,Ti(Opr)4,0,,,,,,,,,,,,,yes,amorphous,yes,1,1
215,[(Carboxymethyl)(methyl)amino]acetic acid,1244.81,"1,4-Butanediol",801.3,,,,,2.4,Ti(Opr)4,0,,,,,,,,,,,,,yes,fluid,yes,1,1
216,[(Carboxymethyl)(methyl)amino]acetic acid,1244.81,"1,6-Hexanediol",1000.68,,,,,2.4,Ti(Opr)4,0,,,,,,,,,,,,,yes,fluid,no,1,0
217,[(Carboxymethyl)(methyl)amino]acetic acid,1244.81,"3-methyl-1,5-pentanediol",1000.68,,,,,2.4,Ti(Opr)4,0,,,,,,,,,,,,,yes,fluid,no,1,0
218,[(Carboxymethyl)(methyl)amino]acetic acid,1244.81,"1,10-decanediol",1475.82,,,,,2.4,Ti(Opr)4,0,,,,,,,,,,,,,yes,fluid,no,1,0
219,"2,2′-Thiodiacetic acid",1271.49,ethylene glycol,630.74,,,,,2.4,Ti(Opr)4,0,,,,,,,,,,,,,yes,fluid,yes,1,1
220,"2,2′-Thiodiacetic acid",1271.49,"1,4-Butanediol",801.3,,,,,2.4,Ti(Opr)4,0,,,,,,,,,,,,,yes,amorphous,yes,1,1
221,"2,2′-Thiodiacetic acid",1271.49,"1,6-Hexanediol",1000.68,,,,,2.4,Ti(Opr)4,0,,,,,,,,,,,,,yes,fluid,yes,1,1
222,Adipic acid,1237.53,"2,2-Diethyl-1,3-propanediol",1231.43,,,,,2.4,Ti(Opr)4,0,,,,,,,,,,,,,yes,fluid,no,1,0
223,Adipic acid,1237.53,"1,2-Propanediol",773.31,,,,,2.4,Ti(Opr)4,0,,,,,,,,,,,,,yes,fluid,yes,1,1
224,Adipic acid,1237.53,"2-Methyl-1,3-propanediol",839.46,,,,,2.4,Ti(Opr)4,0,,,,,,,,,,,,,yes,fluid,yes,1,1
225,Adipic acid,1237.53,"2-Butyl-2-ethyl-1,3-propanediol",1424.69,,,,,2.4,Ti(Opr)4,0,,,,,,,,,,,,,yes,fluid,no,1,0
226,Adipic acid,1237.53,"2,2,4-Trimethyl-1,3-pentanediol",1300.21,,,,,2.4,Ti(Opr)4,0,,,,,,,,,,,,,yes,fluid,no,1,0
227,Adipic acid,1237.53,"2,2-Dimethyl-1,3-propanediol",926.05,,,,,2.4,Ti(Opr)4,0,,,,,,,,,,,,,yes,amorphous,no,1,0
228,Adipic acid,1237.53,"1,4-Cyclohexanedimethanol",1282.25,,,,,2.4,Ti(Opr)4,0,,,,,,,,,,,,,yes,crystalline,no,1,0
229,Adipic acid,1237.53,"4,4′-Isopropylidenedicyclohexanol, mixture of isomers",2035.74,,,,,2.4,Ti(Opr)4,0,,,,,,,,,,,,,yes,amorphous,no,1,0
230,Adipic acid,1237.53,"4,8-Bis(hydroxymethyl)tricyclo[5.2.1.02,6]decane",1662.29,,,,,2.4,Ti(Opr)4,0,,,,,,,,,,,,,yes,fluid,no,1,0
231,Adipic acid,1237.53,"2-Butyne-1,4-diol",874.93,,,,,2.4,Ti(Opr)4,0,,,,,,,,,,,,,no,solid,yes,0,1
232,Adipic acid,1237.53,"2,3-Butanediol",839.46,,,,,2.4,Ti(Opr)4,0,,,,,,,,,,,,,yes,fluid,yes,1,1
233,Succinic acid,1000,Resorcinol,932.34,,,,,2.4,Ti(Opr)4,0,,,,,,,,,,,,,no,solid,no,0,0
234,Adipic acid,1237.53,"1,4-Cyclohexanediol",1033.2,,,,,2.4,Ti(Opr)4,0,,,,,,,,,,,,,yes,crystalline,yes,1,1
235,Adipic acid,1237.53,Resorcinol,1101.03,,,,,2.4,Ti(Opr)4,0,,,,,,,,,,,,,no,solid,yes,0,1
236,Succinic acid,1000,"2,3-Butanediol",839.46,,,,,2.4,Ti(Opr)4,0,,,,,,,,,,,,,yes,fluid,yes,1,1
237,Succinic acid,1000,"1,4-Cyclohexanediol",1033.2,,,,,2.4,Ti(Opr)4,0,,,,,,,,,,,,,yes,amorphous,no,1,0
238,Succinic acid,1000,"cis-2-Butene-1,4-diol",783.43,,,,,2.4,Ti(Opr)4,0,,,,,,,,,,,,,no,solid,yes,0,1
239,Succinic acid,1000,"2,2-Diethyl-1,3-propanediol",1231.43,,,,,2.4,Ti(Opr)4,0,,,,,,,,,,,,,yes,fluid,no,1,0
240,Suberic Acid,1475.06,"1,4-Cyclohexanedimethanol",1221.19,,,,,2.4,Ti(Opr)4,0,,,,,,,,,,,,,yes,crystalline,no,1,0
241,Succinic acid,1000,"2-Methyl-1,3-propanediol",839.46,,,,,2.4,Ti(Opr)4,0,,,,,,,,,,,,,yes,fluid,yes,1,1
242,Succinic acid,1000,"2-Butyl-2-ethyl-1,3-propanediol",1424.69,,,,,2.4,Ti(Opr)4,0,,,,,,,,,,,,,yes,fluid,no,1,0
243,Succinic acid,1000,"2,2,4-Trimethyl-1,3-pentanediol",1300.21,,,,,2.4,Ti(Opr)4,0,,,,,,,,,,,,,yes,fluid,no,1,0
244,Succinic acid,1000,"2,2-Dimethyl-1,3-propanediol",926.05,,,,,2.4,Ti(Opr)4,0,,,,,,,,,,,,,yes,amorphous,no,1,0
245,Succinic acid,1000,"1,4-Cyclohexanedimethanol",1282.25,,,,,2.4,Ti(Opr)4,0,,,,,,,,,,,,,yes,crystalline,no,1,0
246,Succinic acid,1000,"4,4′-Isopropylidenedicyclohexanol",2035.74,,,,,2.4,Ti(Opr)4,0,,,,,,,,,,,,,yes,amorphous,no,1,0
247,Succinic acid,1000,"4,8-Bis(hydroxymethyl)tricyclo[5.2.1.02,6]decane",1662.29,,,,,2.4,Ti(Opr)4,0,,,,,,,,,,,,,no,solid,no,0,0
248,Succinic acid,1000,Bisphenol A,1933.27,,,,,2.4,Ti(Opr)4,0,,,,,,,,,,,,,yes,crystalline,no,1,0
249,[(Carboxymethyl)(methyl)amino]acetic acid,1244.81,"1,4-Cyclohexanedimethanol",1221.19,,,,,2.4,Ti(Opr)4,0,,,,,,,,,,,,,yes,fluid,yes,1,1
250,"2,2′-Thiodiacetic acid",1271.49,"2,3-Butanediol",839.46,,,,,2.4,Ti(Opr)4,0,,,,,,,,,,,,,yes,fluid,yes,1,1
251,"2,2′-Thiodiacetic acid",1271.49,Bisphenol A,1933.27,,,,,2.4,Ti(Opr)4,0,,,,,,,,,,,,,no,solid,yes,0,1
252,[(Carboxymethyl)(methyl)amino]acetic acid,1244.81,"4,4′-Isopropylidenedicyclohexanol",2035.74,,,,,2.4,Ti(Opr)4,0,,,,,,,,,,,,,yes,amorphous,no,1,0
253,[(Carboxymethyl)(methyl)amino]acetic acid,1244.81,"2-Butyl-2-ethyl-1,3-propanediol",1356.85,,,,,2.4,Ti(Opr)4,0,,,,,,,,,,,,,yes,fluid,no,1,0
254,[(Carboxymethyl)(methyl)amino]acetic acid,1244.81,Resorcinol,932.34,,,,,2.4,Ti(Opr)4,0,,,,,,,,,,,,,no,solid,no,0,0
255,[(Carboxymethyl)(methyl)amino]acetic acid,1244.81,"2,3-Butanediol",839.46,,,,,2.4,Ti(Opr)4,0,,,,,,,,,,,,,yes,fluid,yes,1,1
256,"2,2′-Thiodiacetic acid",1271.49,"1,4-Cyclohexanedimethanol",1221.19,,,,,2.4,Ti(Opr)4,0,,,,,,,,,,,,,yes,fluid,yes,1,1
257,"2,2′-Thiodiacetic acid",1271.49,"4,4′-Isopropylidenedicyclohexanol",2035.74,,,,,2.4,Ti(Opr)4,0,,,,,,,,,,,,,yes,amorphous,no,1,0
258,"2,2′-Thiodiacetic acid",1271.49,"2-Butyl-2-ethyl-1,3-propanediol",1356.85,,,,,2.4,Ti(Opr)4,0,,,,,,,,,,,,,yes,fluid,no,1,0
259,"2,2′-Thiodiacetic acid",1271.49,Resorcinol,932.34,,,,,2.4,Ti(Opr)4,0,,,,,,,,,,,,,no,solid,no,0,0
260,Diglycolic acid,2271.15,"2,2-Diethyl-1,3-propanediol",2462.87,,,,,2.4,Ti(Opr)4,0,,,,,,,,,,,,,yes,fluid,yes,1,1
261,Diglycolic acid,2271.15,Bisphenol A,2066.39,,,,,2.4,Ti(Opr)4,0,,,,,,,,,,,,,yes,amorphous,yes,1,1
262,Diglycolic acid,2271.15,Resorcinol,1957.91,,,,,2.4,Ti(Opr)4,0,,,,,,,,,,,,,yes,amorphous,no,1,0
263,Diglycolic acid,2271.15,"2-Methyl-1,3-propanediol",1678.92,,,,,2.4,Ti(Opr)4,0,,,,,,,,,,,,,yes,fluid,yes,1,1
264,Diglycolic acid,2271.15,"2-Butyl-2-ethyl-1,3-propanediol",2849.38,,,,,2.4,Ti(Opr)4,0,,,,,,,,,,,,,yes,fluid,no,1,0
265,Diglycolic acid,2271.15,"2,2,4-Trimethyl-1,3-pentanediol",2600.42,,,,,2.4,Ti(Opr)4,0,,,,,,,,,,,,,yes,fluid,no,1,0
266,Diglycolic acid,2271.15,"2,2-Dimethyl-1,3-propanediol",1852.1,,,,,2.4,Ti(Opr)4,0,,,,,,,,,,,,,yes,fluid,yes,1,1
267,Diglycolic acid,2271.15,"1,4-Cyclohexanedimethanol",2442.37,,,,,2.4,Ti(Opr)4,0,,,,,,,,,,,,,yes,fluid,yes,1,1
268,Diglycolic acid,2271.15,"4,4′-Isopropylidenedicyclohexanol",4071.47,,,,,2.4,Ti(Opr)4,0,,,,,,,,,,,,,yes,amorphous,no,1,0
269,Diglycolic acid,2271.15,"4,8-Bis(hydroxymethyl)tricyclo[5.2.1.02,6]decane",3324.58,,,,,2.4,Ti(Opr)4,0,,,,,,,,,,,,,no,amorphous,yes,0,1
270,Diglycolic acid,2271.15,Dianhydro-D-glucitol,3866.54,,,,,2.4,Ti(Opr)4,0,,,,,,,,,,,,,yes,crystalline,no,1,0
271,Terephthaloyl Chloride,1500,ethylene glycol,458.6,,,,,4675.4,pyridine,0,,,,,,,,,,,,,no,solid,no,0,0
272,Terephthaloyl Chloride,1500,"1,4-Butanediol",665.85,,,,,4675.4,pyridine,0,,,,,,,,,,,,,no,solid,no,0,0
273,Terephthaloyl Chloride,1500,"cis-2-Butene-1,4-diol",651,,,,,4675.4,pyridine,0,,,,,,,,,,,,,no,solid,no,0,0
274,Terephthaloyl Chloride,1500,"2-Methyl-1,3-propanediol",665.85,,,,,4675.4,pyridine,0,,,,,,,,,,,,,no,solid,no,0,0
275,Terephthaloyl Chloride,1500,"2-Butyl-2-ethyl-1,3-propanediol",1183.85,,,,,4675.4,pyridine,0,,,,,,,,,,,,,yes,amorphous,no,1,0
276,Terephthaloyl Chloride,1500,"1,4-Cyclohexanedimethanol",1065.49,,,,,4675.4,pyridine,0,,,,,,,,,,,,,no,solid,no,0,0
277,Terephthaloyl Chloride,1500,"4,4′-Isopropylidenedicyclohexanol",1776.18,,,,,4675.4,pyridine,0,,,,,,,,,,,,,no,solid,no,0,0
278,Terephthaloyl Chloride,1500,Bisphenol A,1686.78,,,,,4675.4,pyridine,0,,,,,,,,,,,,,no,solid,no,0,0
279,"1,4-Cyclohexanedicarboxylic acid",1458.21,ethylene glycol,578.18,,,,,2.4,Ti(Opr)4,0,,,,,,,,,,,,,yes,amorphous,no,1,0
280,"1,4-Cyclohexanedicarboxylic acid",1458.21,"2,2-Dimethyl-1,3-propanediol",899.59,,,,,2.4,Ti(Opr)4,0,,,,,,,,,,,,,yes,amorphous,no,1,0
281,"1,4-Cyclohexanedicarboxylic acid",1458.21,"2-Methyl-1,3-propanediol",801.3,,,,,2.4,Ti(Opr)4,0,,,,,,,,,,,,,yes,fluid,yes,1,1
282,"1,4-Cyclohexanedicarboxylic acid",1458.21,"1,4-Butanediol",801.3,,,,,2.4,Ti(Opr)4,0,,,,,,,,,,,,,no,solid,no,0,0
283,"1,4-Cyclohexanedicarboxylic acid",1458.21,"3-methyl-1,5-pentanediol",1020.69,,,,,2.4,Ti(Opr)4,0,,,,,,,,,,,,,yes,fluid,no,1,0
284,"1,4-Cyclohexanedicarboxylic acid",1458.21,"1,10-decanediol",1475.82,,,,,2.4,Ti(Opr)4,0,,,,,,,,,,,,,no,solid,no,0,0
285,"1,4-Cyclohexanedicarboxylic acid",1458.21,"2-Butyl-2-ethyl-1,3-propanediol",1356.85,,,,,2.4,Ti(Opr)4,0,,,,,,,,,,,,,yes,amorphous,no,1,0
286,"1,4-Cyclohexanedicarboxylic acid",1458.21,"1,4-Cyclohexanediol",1003.68,,,,,2.4,Ti(Opr)4,0,,,,,,,,,,,,,yes,amorphous,no,1,0
287,"1,4-Cyclohexanedicarboxylic acid",1458.21,"1,4-Cyclohexanedimethanol",1221.19,,,,,2.4,Ti(Opr)4,0,,,,,,,,,,,,,yes,amorphous,no,1,0
288,"1,4-Cyclohexanedicarboxylic acid",1458.21,"4,4′-Isopropylidenedicyclohexanol",2035.74,,,,,2.4,Ti(Opr)4,0,,,,,,,,,,,,,yes,crystalline,no,1,0
289,"1,4-Cyclohexanedicarboxylic acid",1458.21,"4,8-Bis(hydroxymethyl)tricyclo[5.2.1.02,6]decane",1662.29,,,,,2.4,Ti(Opr)4,0,,,,,,,,,,,,,no,solid,no,0,0
290,azelaic acid,1593.87,ethylene glycol,630.73,,,,,2.4,Ti(Opr)4,0,,,,,,,,,,,,,no,solid,no,0,0
291,pimelic acid,1356.34,"3-methyl-1,5-pentanediol",1000.68,,,,,2.4,Ti(Opr)4,0,,,,,,,,,,,,,no,fluid,no,0,0
292,azelaic acid,1593.87,"1,3-Propanediol",708.77,,,,,2.4,Ti(Opr)4,0,,,,,,,,,,,,,yes,crystalline,no,1,0
293,azelaic acid,1593.87,"1,4-Butanediol",801.3,,,,,2.4,Ti(Opr)4,0,,,,,,,,,,,,,yes,crystalline,no,1,0
294,azelaic acid,1593.87,"1,5-pentanediol",881.95,,,,,2.4,Ti(Opr)4,0,,,,,,,,,,,,,yes,crystalline,no,1,0
295,azelaic acid,1593.87,"3-methyl-1,5-pentanediol",1000.68,,,,,2.4,Ti(Opr)4,0,,,,,,,,,,,,,yes,fluid,no,1,0
296,azelaic acid,1593.87,"1,10-decanediol",1475.82,,,,,2.4,Ti(Opr)4,0,,,,,,,,,,,,,yes,crystalline,no,1,0
297,pimelic acid,1356.34,ethylene glycol,630.74,,,,,2.4,Ti(Opr)4,0,,,,,,,,,,,,,yes,crystalline,yes,1,1
298,pimelic acid,1356.34,"1,3-Propanediol",708.77,,,,,2.4,Ti(Opr)4,0,,,,,,,,,,,,,yes,amorphous,yes,1,1
299,pimelic acid,1356.34,"1,4-Butanediol",801.3,,,,,2.4,Ti(Opr)4,0,,,,,,,,,,,,,yes,crystalline,no,1,0
300,Succinic acid,1000,ethylene glycol,630.74,,,,,2.4,Ti(Opr)4,0,,,,,,,,,,,,,yes,crystalline,no,1,0
301,Succinic Acid,1000,"1,9-nonanediol",1357.02,,,,,2.41,Ti(Opr)4,0,,,,,,,,,,,,,yes,crystalline,no,1,0
302,Succinic acid,1000,"1,10-decanediol",1475.82,,,,,2.4,Ti(Opr)4,0,,,,,,,,,,,,,yes,crystalline,no,1,0
303,Succinic acid,1000,"1,3-Propanediol",708.77,,,,,2.4,Ti(Opr)4,0,,,,,,,,,,,,,yes,crystalline,yes,1,1
304,Succinic acid,1000,"1,4-Butanediol",801.3,,,,,2.4,Ti(Opr)4,0,,,,,,,,,,,,,yes,crystalline,no,1,0
305,Succinic acid,1000,"1,5-pentanediol",881.95,,,,,2.4,Ti(Opr)4,0,,,,,,,,,,,,,yes,crystalline,yes,1,1
306,Succinic acid,1000,"1,6-Hexanediol",1000.68,,,,,2.4,Ti(Opr)4,0,,,,,,,,,,,,,yes,crystalline,no,1,0
307,Succinic acid,1000,"2,5-hexanediol(+isomers)",1000.68,,,,,2.4,Ti(Opr)4,0,,,,,,,,,,,,,yes,fluid,yes,1,1
308,Succinic acid,1000,"3-methyl-1,5-pentanediol",1000.68,,,,,2.4,Ti(Opr)4,0,,,,,,,,,,,,,yes,fluid,yes,1,1
309,Succinic acid,1000,"1,7-heptanediol",1119.49,,,,,2.4,Ti(Opr)4,0,,,,,,,,,,,,,yes,crystalline,no,1,0
310,Succinic acid,1000,"1,8-octanediol",1238.29,,,,,2.4,Ti(Opr)4,0,,,,,,,,,,,,,yes,crystalline,no,1,0
311,glutaric acid,1118.72,ethylene glycol,630.74,,,,,2.4,Ti(Opr)4,0,,,,,,,,,,,,,yes,fluid,yes,1,1
312,glutaric acid,1118.72,"1,10-decanediol",1475.82,,,,,2.4,Ti(Opr)4,0,,,,,,,,,,,,,yes,crystalline,no,1,0
313,azelaic acid,1593.87,"1,8-octanediol",1238.29,,,,,2.4,Ti(Opr)4,0,,,,,,,,,,,,,yes,crystalline,no,1,0
314,glutaric acid,1118.72,"1,3-Propanediol",708.77,,,,,2.4,Ti(Opr)4,0,,,,,,,,,,,,,yes,crystalline,yes,1,1
315,glutaric acid,1118.72,"1,4-Butanediol",801.3,,,,,2.4,Ti(Opr)4,0,,,,,,,,,,,,,yes,crystalline,yes,1,1
316,glutaric acid,1118.72,"1,5-pentanediol",881.95,,,,,2.4,Ti(Opr)4,0,,,,,,,,,,,,,yes,amorphous,yes,1,1
317,glutaric acid,1118.72,"1,6-Hexanediol",1000.68,,,,,2.4,Ti(Opr)4,0,,,,,,,,,,,,,yes,crystalline,yes,1,1
318,glutaric acid,1118.72,"3-methyl-1,5-pentanediol",1000.68,,,,,2.4,Ti(Opr)4,0,,,,,,,,,,,,,yes,fluid,yes,1,1
319,glutaric acid,1118.72,"1,7-heptanediol",1119.49,,,,,2.4,Ti(Opr)4,0,,,,,,,,,,,,,yes,crystalline,no,1,0
320,glutaric acid,1118.72,"1,8-octanediol",1238.29,,,,,2.4,Ti(Opr)4,0,,,,,,,,,,,,,yes,crystalline,no,1,0
321,glutaric acid,1118.72,"1,9-nonanediol",1357.02,,,,,2.4,Ti(Opr)4,0,,,,,,,,,,,,,yes,crystalline,no,1,0
322,Adipic acid,1237.53,ethylene glycol,630.74,,,,,2.4,Ti(Opr)4,0,,,,,,,,,,,,,yes,crystalline,yes,1,1
323,Adipic acid,1237.53,"1,10-decanediol",1475.82,,,,,2.4,Ti(Opr)4,0,,,,,,,,,,,,,yes,crystalline,no,1,0
324,azelaic acid,1593.87,"1,9-nonanediol",1357.02,,,,,2.4,Ti(Opr)4,0,,,,,,,,,,,,,yes,crystalline,no,1,0
325,Adipic acid,1237.53,"1,3-Propanediol",708.77,,,,,2.4,Ti(Opr)4,0,,,,,,,,,,,,,yes,crystalline,yes,1,1
