Repository: coderAndAI/MLPolyesterBiodegradability

# Explainable Random Forest Predictions of Polyester Biodegradability Using High-Throughput Biodegradation Data

This repository contains data, trained models, and code to replicate results for the paper **'Explainable Random Forest Predictions of Polyester Biodegradability Using High-Throughput Biodegradation Data'** by P. L. Jacob, M. I. Parker, D. J. Keddie, V. Taresco, S. M. Howdle and J. D. Hirst.

## Project Structure

```
MLPolyesterBiodegradability/
├── data/                          # Datasets
│   ├── inhouse_data.csv           # In-house polyester trimer data
│   ├── inhouse_trimer_ml_dataset.csv
│   ├── high_throughput_ml_dataset.csv
│   ├── full_pH_data.csv

File: data/pnas.2220021120.sd01.csv (part 2 of 2)
Polymer Number,Reagent Role,Reagent,Mass,Volume
,monomer,ethylene glycol,578.18,

,catalyst,Ti(Opr)4,2.40,

,,,,

280,monomer,"1,4-Cyclohexanedicarboxylic acid",1458.21,

,monomer,"2,2-Dimethyl-1,3-propanediol",899.59,

,catalyst,Ti(Opr)4,2.40,

,,,,

281,monomer,"1,4-Cyclohexanedicarboxylic acid",1458.21,

,monomer,"2-Methyl-1,3-propanediol",801.30,

,catalyst,Ti(Opr)4,2.40,

,,,,

282,monomer,"1,4-Cyclohexanedicarboxylic acid",1458.21,

,monomer,"1,4-Butanediol",801.30,

,catalyst,Ti(Opr)4,2.40,

,,,,

283,monomer,"1,4-Cyclohexanedicarboxylic acid",1458.21,

,monomer,"3-methyl-1,5-pentanediol",1020.69,

,catalyst,Ti(Opr)4,2.40,

,,,,

284,monomer,"1,4-Cyclohexanedicarboxylic acid",1458.21,

,monomer,"1,10-decanediol",1475.82,

,catalyst,Ti(Opr)4,2.40,

,,,,

285,monomer,"1,4-Cyclohexanedicarboxylic acid",1458.21,

,monomer,"2-Butyl-2-ethyl-1,3-propanediol",1356.85,

,catalyst,Ti(Opr)4,2.40,

,,,,

286,monomer,"1,4-Cyclohexanedicarboxylic acid",1458.21,

,monomer,"1,4-Cyclohexanediol",1003.68,

,catalyst,Ti(Opr)4,2.40,

,,,,

287,monomer,"1,4-Cyclohexanedicarboxylic acid",1458.21,

,monomer,"1,4-Cyclohexanedimethanol",1221.19,

,catalyst,Ti(Opr)4,2.40,

,,,,

288,monomer,"1,4-Cyclohexanedicarboxylic acid",1458.21,

,monomer,"4,4′-Isopropylidenedicyclohexanol",2035.74,

,catalyst,Ti(Opr)4,2.40,

,,,,

289,monomer,"1,4-Cyclohexanedicarboxylic acid",1458.21,

,monomer,"4,8-Bis(hydroxymethyl)tricyclo[5.2.1.02,6]decane",1662.29,

,catalyst,Ti(Opr)4,2.40,

,,,,

290,monomer,azelaic acid,1593.87,

,monomer,ethylene glycol,630.73,

,catalyst,Ti(Opr)4,2.40,

,,,,

291,monomer,pimelic acid,1356.34,

,monomer,"3-methyl-1,5-pentanediol",1000.68,

,catalyst,Ti(Opr)4,2.40,

,,,,

292,monomer,azelaic acid,1593.87,

,monomer,"1,3-Propanediol",708.77,

,catalyst,Ti(Opr)4,2.40,

,,,,

293,monomer,azelaic acid,1593.87,

,monomer,"1,4-Butanediol",801.30,

,catalyst,Ti(Opr)4,2.40,

,,,,

294,monomer,azelaic acid,1593.87,

,monomer,"1,5-pentanediol",881.95,

,catalyst,Ti(Opr)4,2.40,

,,,,

295,monomer,azelaic acid,1593.87,

,monomer,"3-methyl-1,5-pentanediol",1000.68,

,catalyst,Ti(Opr)4,2.40,

,,,,

296,monomer,azelaic acid,1593.87,

,monomer,"1,10-decanediol",1475.82,

,catalyst,Ti(Opr)4,2.40,

,,,,

297,monomer,pimelic acid,1356.34,

,monomer,ethylene glycol,630.74,

,catalyst,Ti(Opr)4,2.40,

,,,,

298,monomer,pimelic acid,1356.34,

,monomer,"1,3-Propanediol",708.77,

,catalyst,Ti(Opr)4,2.40,

,,,,

299,monomer,pimelic acid,1356.34,

,monomer,"1,4-Butanediol",801.30,

,catalyst,Ti(Opr)4,2.40,

,,,,

300,monomer,Succinic acid,1000.00,

,monomer,ethylene glycol,630.74,

,catalyst,Ti(Opr)4,2.40,

,,,,

302,monomer,Succinic acid,1000.00,

,monomer,"1,10-decanediol",1475.82,

,catalyst,Ti(Opr)4,2.40,

,,,,

303,monomer,Succinic acid,1000.00,

,monomer,"1,3-Propanediol",708.77,

,catalyst,Ti(Opr)4,2.40,

,,,,

304,monomer,Succinic acid,1000.00,

,monomer,"1,4-Butanediol",801.30,

,catalyst,Ti(Opr)4,2.40,

,,,,

305,monomer,Succinic acid,1000.00,

,monomer,"1,5-pentanediol",881.95,

,catalyst,Ti(Opr)4,2.40,

,,,,

306,monomer,Succinic acid,1000.00,

,monomer,"1,6-Hexanediol",1000.68,

,catalyst,Ti(Opr)4,2.40,

,,,,

307,monomer,Succinic acid,1000.00,

,monomer,"2,5-hexanediol(+isomers)",1000.68,

,catalyst,Ti(Opr)4,2.40,

,,,,

308,monomer,Succinic acid,1000.00,

,monomer,"3-methyl-1,5-pentanediol",1000.68,

,catalyst,Ti(Opr)4,2.40,

,,,,

309,monomer,Succinic acid,1000.00,

,monomer,"1,7-heptanediol",1119.49,

,catalyst,Ti(Opr)4,2.40,

,,,,

310,monomer,Succinic acid,1000.00,

,monomer,"1,8-octanediol",1238.29,

,catalyst,Ti(Opr)4,2.40,

,,,,

311,monomer,glutaric acid,1118.72,

,monomer,ethylene glycol,630.74,

,catalyst,Ti(Opr)4,2.40,

,,,,

312,monomer,glutaric acid,1118.72,

,monomer,"1,10-decanediol",1475.82,

,catalyst,Ti(Opr)4,2.40,

,,,,

313,monomer,azelaic acid,1593.87,

,monomer,"1,8-octanediol",1238.29,

,catalyst,Ti(Opr)4,2.40,

,,,,

314,monomer,glutaric acid,1118.72,

,monomer,"1,3-Propanediol",708.77,

,catalyst,Ti(Opr)4,2.40,

,,,,

315,monomer,glutaric acid,1118.72,

,monomer,"1,4-Butanediol",801.30,

,catalyst,Ti(Opr)4,2.40,

,,,,

316,monomer,glutaric acid,1118.72,

,monomer,"1,5-pentanediol",881.95,

,catalyst,Ti(Opr)4,2.40,

,,,,

317,monomer,glutaric acid,1118.72,

,monomer,"1,6-Hexanediol",1000.68,

,catalyst,Ti(Opr)4,2.40,

,,,,

318,monomer,glutaric acid,1118.72,

,monomer,"3-methyl-1,5-pentanediol",1000.68,

,catalyst,Ti(Opr)4,2.40,

,,,,

319,monomer,glutaric acid,1118.72,

,monomer,"1,7-heptanediol",1119.49,

,catalyst,Ti(Opr)4,2.40,

,,,,

320,monomer,glutaric acid,1118.72,

,monomer,"1,8-octanediol",1238.29,

,catalyst,Ti(Opr)4,2.40,

,,,,

321,monomer,glutaric acid,1118.72,

,monomer,"1,9-nonanediol",1357.02,

,catalyst,Ti(Opr)4,2.40,

,,,,

322,monomer,Adipic acid,1237.53,

,monomer,ethylene glycol,630.74,

,catalyst,Ti(Opr)4,2.40,

,,,,

323,monomer,Adipic acid,1237.53,

,monomer,"1,10-decanediol",1475.82,

,catalyst,Ti(Opr)4,2.40,

,,,,

324,monomer,azelaic acid,1593.87,

,monomer,"1,9-nonanediol",1357.02,

,catalyst,Ti(Opr)4,2.40,

,,,,

325,monomer,Adipic acid,1237.53,

,monomer,"1,3-Propanediol",708.77,

,catalyst,Ti(Opr)4,2.40,

,,,,

326,monomer,Adipic acid,1237.53,

,monomer,"1,4-Butanediol",801.30,

,catalyst,Ti(Opr)4,2.40,

,,,,

327,monomer,Adipic acid,1237.53,

,monomer,"1,5-pentanediol",881.95,

,catalyst,Ti(Opr)4,2.40,

,,,,

328,monomer,Adipic acid,1237.53,

,monomer,"1,6-Hexanediol",1000.68,

,catalyst,Ti(Opr)4,2.40,

,,,,

329,monomer,Adipic acid,1237.53,

,monomer,"3-methyl-1,5-pentanediol",1000.68,

,catalyst,Ti(Opr)4,2.40,

,,,,

330,monomer,Adipic acid,1237.53,

,monomer,"1,7-heptanediol",1119.49,

,catalyst,Ti(Opr)4,2.40,

,,,,

331,monomer,Adipic acid,1237.53,

,monomer,"1,8-octanediol",1238.29,

,catalyst,Ti(Opr)4,2.40,

,,,,

332,monomer,Adipic acid,1237.53,

,monomer,"1,9-nonanediol",1357.02,

,catalyst,Ti(Opr)4,2.40,

,,,,

333,monomer,Isophthalic acid,1406.88,

,monomer,ethylene glycol,630.74,

,catalyst,Ti(Opr)4,2.40,

,,,,

334,monomer,Isophthalic acid,1406.88,

,monomer,"1,10-decanediol",1475.82,

,catalyst,Ti(Opr)4,2.40,

,,,,

335,monomer,Isophthalic acid,1406.88,

,monomer,"1,2-Propanediol",773.31,

,catalyst,Ti(Opr)4,2.40,

,,,,

336,monomer,Isophthalic acid,1406.88,

,monomer,"1,3-Propanediol",708.77,

,catalyst,Ti(Opr)4,2.40,

,,,,

337,monomer,Isophthalic acid,1406.88,

,monomer,"1,4-Butanediol",801.30,

,catalyst,Ti(Opr)4,2.40,

,,,,

338,monomer,Isophthalic acid,1406.88,

,monomer,"1,5-pentanediol",881.95,

,catalyst,Ti(Opr)4,2.40,

,,,,

339,monomer,Isophthalic acid,1406.88,

,monomer,"1,6-Hexanediol",1000.68,

,catalyst,Ti(Opr)4,2.40,

,,,,

340,monomer,Isophthalic acid,1406.88,

,monomer,"3-methyl-1,5-pentanediol",1000.68,

,catalyst,Ti(Opr)4,2.40,

,,,,

341,monomer,Isophthalic acid,1406.88,

,monomer,"1,7-heptanediol",1119.49,

,catalyst,Ti(Opr)4,2.40,

,,,,

342,monomer,Isophthalic acid,1406.88,

,monomer,"1,8-octanediol",1238.29,

,catalyst,Ti(Opr)4,2.40,

,,,,

343,monomer,Isophthalic acid,1406.88,

,monomer,"1,9-nonanediol",1357.02,

,catalyst,Ti(Opr)4,2.40,

,,,,

344,monomer,Terephthaloyl Chloride,860.00,

,monomer,"1,10-decanediol",174.28,

,catalyst,pyridine,4675.40,

,,,,

345,monomer,"1,4-Cyclohexanedicarboxylic acid",1500.00,

,monomer,"2,2,4-Trimethyl-1,3-pentanediol ",1337.62,

,catalyst,Ti(Opr)4,,0.05

,,,,

346,monomer,Isophthalic acid,2000.00,

,monomer,"1,2-Propanediol",961.96,

,catalyst,Ti(Opr)4,,0.05

,,,,

347,monomer,[(Carboxymethyl)(methyl)amino]acetic acid,1000.00,

,monomer,"2,2,4-Trimethyl-1,3-pentanediol",1154.00,

,catalyst,Ti(Opr)4,,0.05

,,,,

348,monomer,"2,6-Naphthalenedicarboxylic Acid",1000.00,

,monomer,"2,2,4-Trimethyl-1,3-pentanediol",710.00,

,catalyst,Ti(Opr)4,,0.05

,,,,

349,monomer,"2,6-Naphthalenedicarboxylic Acid",1000.00,

,monomer,"1,4-Butanediol",438.00,

,catalyst,Ti(Opr)4,,0.05

,,,,

350,monomer,"2,2′-Thiodiacetic acid",1000.00,

,monomer,"1,5-pentanediol",728.00,

,catalyst,Ti(Opr)4,,0.05

,,,,

351,monomer,"1,4-Cyclohexanedicarboxylic acid",1000.00,

,monomer,"1,5-pentanediol",635.00,

,catalyst,Ti(Opr)4,,0.05

,,,,

352,monomer,[(Carboxymethyl)(methyl)amino]acetic acid,1000.00,

,monomer,"1,5-pentanediol",822.00,

,catalyst,Ti(Opr)4,,0.05

,,,,

353,monomer,"2,6-Naphthalenedicarboxylic Acid",1000.00,

,monomer,"1,5-pentanediol",506.00,

,catalyst,Ti(Opr)4,,0.05

,,,,

354,monomer,"1,4-Cyclohexanedicarboxylic acid",1000.00,

,monomer,"1,6-Hexanediol",721.00,

,catalyst,Ti(Opr)4,,0.05

,,,,

355,monomer,"2,6-Naphthalenedicarboxylic Acid",1000.00,

,monomer,"1,6-Hexanediol",574.00,

,catalyst,Ti(Opr)4,,0.05

,,,,

356,monomer,Isophthalic acid,2000.00,

,monomer,"2,3-Butanediol",1139.18,

,catalyst,Ti(Opr)4,,0.05

,,,,

357,monomer,"1,4-Cyclohexanedicarboxylic acid",1000.00,

,monomer,"1,7-heptanediol",806.00,

,catalyst,Ti(Opr)4,,0.05

,,,,

358,monomer,"2,6-Naphthalenedicarboxylic Acid",1000.00,

,monomer,"1,7-heptanediol",642.00,

,catalyst,Ti(Opr)4,,0.05

,,,,

359,monomer,"1,4-Cyclohexanedicarboxylic acid",1000.00,

,monomer,"1,8-octanediol",849.00,

,catalyst,Ti(Opr)4,,0.05

,,,,

360,monomer,[(Carboxymethyl)(methyl)amino]acetic acid,1000.00,

,monomer,"1,8-octanediol",1099.00,

,catalyst,Ti(Opr)4,,0.05

,,,,

361,monomer,"2,6-Naphthalenedicarboxylic Acid",1000.00,

,monomer,"1,8-octanediol",676.00,

,catalyst,Ti(Opr)4,,0.05

,,,,

362,monomer,glutaric acid,1000.00,

,monomer,"1,4-Cyclohexanedimethanol",1081.00,

,catalyst,Ti(Opr)4,,0.05

,,,,

363,monomer,"2,6-Naphthalenedicarboxylic Acid",1000.00,

,monomer,"1,4-Cyclohexanedimethanol",667.00,

,catalyst,Ti(Opr)4,,0.05

,,,,

364,monomer,"2,2′-Thiodiacetic acid",1000.00,

,monomer,"1,9-nonanediol",1067.00,

,catalyst,Ti(Opr)4,,0.05

,,,,

365,monomer,"1,4-Cyclohexanedicarboxylic acid",1000.00,

,monomer,"1,9-nonanediol",931.00,

,catalyst,Ti(Opr)4,,0.05

,,,,

366,monomer,Isophthalic acid,1000.00,

,monomer,"1,4-Cyclohexanediol",734.42,

,catalyst,Ti(Opr)4,,0.05

,,,,

367,monomer,"2,6-Naphthalenedicarboxylic Acid",1000.00,

,monomer,"1,9-nonanediol",741.00,

,catalyst,Ti(Opr)4,,0.05

,,,,

368,monomer,pimelic acid,1000.00,

,monomer,"1,10-decanediol",1077.00,

,catalyst,Ti(Opr)4,,0.05

,,,,

369,monomer,sebacic acid,1000.00,

,monomer,"2-Methyl-1,3-propanediol",395.00,

,catalyst,Ti(Opr)4,,0.05

,,,,

370,monomer,sebacic acid,1000.00,

,monomer,"4,4′-Isopropylidenedicyclohexanol, mixture of isomers",1200.00,

,catalyst,Ti(Opr)4,,0.05

,,,,

371,monomer,sebacic acid,1000.00,

,monomer,"2,2,4-Trimethyl-1,3-pentanediol",730.00,

,catalyst,Ti(Opr)4,,0.05

,,,,

372,monomer,sebacic acid,1000.00,

,monomer,"1,4-Butanediol",450.00,

,catalyst,Ti(Opr)4,,0.05

,,,,

373,monomer,sebacic acid,1000.00,

,monomer,"1,5-pentanediol",520.00,

,catalyst,Ti(Opr)4,,0.05

,,,,

374,monomer,pimelic acid,1000.00,

,monomer,"4,4′-Isopropylidenedicyclohexanol, mixture of isomers",1501.00,

,catalyst,Ti(Opr)4,,0.05

,,,,

375,monomer,glutaric acid,1000.00,

,monomer,"2-Methyl-1,3-propanediol",750.32,

,catalyst,Ti(Opr)4,,0.05

,,,,

376,monomer,azelaic acid,1000.00,

,monomer,"4,4′-Isopropylidenedicyclohexanol, mixture of isomers",1290.00,

,catalyst,Ti(Opr)4,,0.05

,,,,

377,monomer,pimelic acid,1000.00,

,monomer,"2,2,4-Trimethyl-1,3-pentanediol",913.00,

,catalyst,Ti(Opr)4,,0.05

,,,,

378,monomer,azelaic acid,1000.00,

,monomer,"2,2,4-Trimethyl-1,3-pentanediol",785.00,

,catalyst,Ti(Opr)4,,0.05

,,,,

379,monomer,pimelic acid,1000.00,

,monomer,"1,6-Hexanediol",730.00,

,catalyst,Ti(Opr)4,,0.05

,,,,

380,monomer,azelaic acid,1000.00,

,monomer,"1,6-Hexanediol",628.00,

,catalyst,Ti(Opr)4,,0.05

,,,,

381,monomer,sebacic acid,1000.00,

,monomer,"1,6-Hexanediol",584.00,

,catalyst,Ti(Opr)4,,0.05

,,,,

382,monomer,sebacic acid,1000.00,

,monomer,"1,7-heptanediol",654.00,

,catalyst,Ti(Opr)4,,0.05

,,,,

383,monomer,pimelic acid,1000.00,

,monomer,"1,8-octanediol",913.00,

,catalyst,Ti(Opr)4,,0.05

,,,,

384,monomer,pimelic acid,1000.00,

,monomer,"2-Methyl-1,3-propanediol",618.92,

,catalyst,Ti(Opr)4,,0.05

,,,,

385,monomer,sebacic acid,1000.00,

,monomer,"1,8-octanediol",723.00,

,catalyst,Ti(Opr)4,,0.05

,,,,

386,monomer,pimelic acid,1000.00,

,monomer,"1,4-Cyclohexanedimethanol",891.00,

,catalyst,Ti(Opr)4,,0.05

,,,,

387,monomer,azelaic acid,1000.00,

,monomer,"1,4-Cyclohexanedimethanol",766.00,

,catalyst,Ti(Opr)4,,0.05

,,,,

388,monomer,sebacic acid,1000.00,

,monomer,"1,4-Cyclohexanedimethanol",713.00,

,catalyst,Ti(Opr)4,,0.05

,,,,

389,monomer,pimelic acid,1000.00,

,monomer,"1,9-nonanediol",990.00,

,catalyst,Ti(Opr)4,,0.05

,,,,

390,monomer,sebacic acid,1000.00,

,monomer,"1,9-nonanediol",792.00,

,catalyst,Ti(Opr)4,,0.05

,,,,

391,monomer,sebacic acid,1000.00,

,monomer,"1,10-decanediol",862.00,

,catalyst,Ti(Opr)4,,0.05

,,,,

392,monomer,pimelic acid,1000.00,

,monomer,Diethylene Glycol,662.55,

,catalyst,Ti(Opr)4,,0.05

,,,,

393,monomer,azelaic acid,1000.00,

,monomer,Diethylene Glycol,563.81,

,catalyst,Ti(Opr)4,,0.05

,,,,

394,monomer,sebacic acid,1000.00,

,monomer,Diethylene Glycol,524.70,

,catalyst,Ti(Opr)4,,0.05

,,,,

395,monomer,"2,2′-Thiodiacetic acid",1000.00,

,monomer,"2-Methyl-1,3-propanediol",660.22,

,catalyst,Ti(Opr)4,,0.05

,,,,

396,monomer,"1,4-Cyclohexanedicarboxylic acid",1000.00,

,monomer,Diethylene Glycol,616.33,

,catalyst,Ti(Opr)4,,0.05

,,,,

397,monomer,"2,6-Naphthalenedicarboxylic Acid",1000.00,

,monomer,Diethylene Glycol,490.86,

,catalyst,Ti(Opr)4,,0.05

,,,,

398,monomer,glutaric acid,1000.00,

,monomer,Diethylene Glycol,803.21,

,catalyst,Ti(Opr)4,,0.05

,,,,

399,monomer,"2,2′-Thiodiacetic acid",1000.00,

,monomer,Diethylene Glycol,706.76,

,catalyst,Ti(Opr)4,,0.05

,,,,

400,monomer,Isophthalic acid,2000.00,

,monomer,Diethylene Glycol,1277.55,

,catalyst,Ti(Opr)4,,0.05

,,,,

401,monomer,suberic acid,1000.00,

,monomer,Diethylene Glycol,609.22,

,catalyst,Ti(Opr)4,,0.05

,,,,

402,monomer,Adipic acid,1000.00,

,monomer,Diethylene Glycol,726.15,

,catalyst,Ti(Opr)4,,0.05

,,,,

403,monomer,azelaic acid,1000.00,

,monomer,"2-Methyl-1,3-propanediol",526.68,

,catalyst,Ti(Opr)4,,0.05

,,,,

404,monomer,azelaic acid,1000.00,

,monomer,Triethylene Glycol,877.63,

,catalyst,Ti(Opr)4,,0.05

,,,,

405,monomer,sebacic acid,1000.00,

,monomer,Triethylene Glycol,816.75,

,catalyst,Ti(Opr)4,,0.05

,,,,

406,monomer,"1,4-Cyclohexanedicarboxylic acid",1000.00,

,monomer,Triethylene Glycol,959.39,

,catalyst,Ti(Opr)4,,0.05

,,,,

407,monomer,"2,6-Naphthalenedicarboxylic Acid",1000.00,

,monomer,Triethylene Glycol,764.08,

,catalyst,Ti(Opr)4,,0.05

,,,,

408,monomer,"2,2′-Thiodiacetic acid",1000.00,

,monomer,Triethylene Glycol,1100.15,

,catalyst,Ti(Opr)4,,0.05

,,,,

409,monomer,"1,4-Cyclohexanedicarboxylic acid",1000.00,

,monomer,"2-Methyl-1,3-propanediol",575.75,

,catalyst,Ti(Opr)4,,0.05

,,,,

410,monomer,suberic acid,1000.00,

,monomer,Triethylene Glycol,948.32,

,catalyst,Ti(Opr)4,,0.05

,,,,

411,monomer,Adipic acid,1000.00,

,monomer,Triethylene Glycol,1130.33,

,catalyst,Ti(Opr)4,,0.05

,,,,

412,monomer,pimelic acid,1120.00,

,monomer,Tripropylene glycol,1344.32,

,catalyst,Ti(Opr)4,,0.05

,,,,

413,monomer,azelaic acid,1000.00,

,monomer,Tripropylene glycol,1021.41,

,catalyst,Ti(Opr)4,,0.05

,,,,

414,monomer,sebacic acid,1000.00,

,monomer,Tripropylene glycol,950.56,

,catalyst,Ti(Opr)4,,0.05

,,,,

415,monomer,"1,4-Cyclohexanedicarboxylic acid",1000.00,

,monomer,Tripropylene glycol,1116.56,

,catalyst,Ti(Opr)4,,0.05

,,,,

416,monomer,glutaric acid,1000.00,

,monomer,Tripropylene glycol,1455.12,

,catalyst,Ti(Opr)4,,0.05

,,,,

417,monomer,"2,2′-Thiodiacetic acid",1000.00,

,monomer,Tripropylene glycol,1280.39,

,catalyst,Ti(Opr)4,,0.05

,,,,

418,monomer,suberic acid,1000.00,

,monomer,Tripropylene glycol,1103.68,

,catalyst,Ti(Opr)4,,0.05

,,,,

419,monomer,Succinic acid,1000.00,

,monomer,Tripropylene glycol,1628.00,

,catalyst,Ti(Opr)4,,0.05

,,,,

420,monomer,azelaic acid,1000.00,

,monomer,Dipropylene Glycol,712.84,

,catalyst,Ti(Opr)4,,0.05

,,,,

421,monomer,sebacic acid,1000.00,

,monomer,Dipropylene Glycol,663.39,

,catalyst,Ti(Opr)4,,0.05

,,,,

422,monomer,"1,4-Cyclohexanedicarboxylic acid",1000.00,

,monomer,Dipropylene Glycol,779.24,

,catalyst,Ti(Opr)4,,0.05

,,,,

423,monomer,"2,6-Naphthalenedicarboxylic Acid",1065.00,

,monomer,Dipropylene Glycol,660.95,

,catalyst,Ti(Opr)4,,0.05

,,,,

424,monomer,glutaric acid,1000.00,

,monomer,Dipropylene Glycol,1015.52,

,catalyst,Ti(Opr)4,,0.05

,,,,

425,monomer,"2,2′-Thiodiacetic acid",1000.00,

,monomer,Dipropylene Glycol,893.57,

,catalyst,Ti(Opr)4,,0.05

,,,,

426,monomer,Diglycolic acid,1000.00,

,monomer,Dipropylene Glycol,1050.63,

,catalyst,Ti(Opr)4,,0.05

,,,,

427,monomer,Adipic acid,1000.00,

,monomer,Dipropylene Glycol,964.00,

,catalyst,Ti(Opr)4,,0.05

,,,,

428,monomer,Isophthalic acid,1000.00,

,monomer,"2,2-Diethyl-1,3-propanediol",835.55,

,catalyst,Ti(Opr)4,,0.05

,,,,

429,monomer,azelaic acid,1000.00,

,monomer,"2,2′-Thiodiethanol",649.19,

,catalyst,Ti(Opr)4,,0.05

,,,,

430,monomer,sebacic acid,1000.00,

,monomer,"2,2′-Thiodiethanol",604.15,

,catalyst,Ti(Opr)4,,0.05

,,,,

431,monomer,"1,4-Cyclohexanedicarboxylic acid",1000.00,

,monomer,"2,2′-Thiodiethanol",709.66,

,catalyst,Ti(Opr)4,,0.05

,,,,

432,monomer,glutaric acid,1000.00,

,monomer,"2,2′-Thiodiethanol",924.84,

,catalyst,Ti(Opr)4,,0.05

,,,,

433,monomer,"2,2′-Thiodiacetic acid",1000.00,

,monomer,"2,2′-Thiodiethanol",813.79,

,catalyst,Ti(Opr)4,,0.05

,,,,

434,monomer,"2,2′-[ethylenebis(oxy)] bisacetic acid",1000.00,

,monomer,"2,2′-Thiodiethanol",685.92,

,catalyst,Ti(Opr)4,,0.05

,,,,

435,monomer,Diglycolic acid,1000.00,

,monomer,"2,2′-Thiodiethanol",956.82,

,catalyst,Ti(Opr)4,,0.05

,,,,

436,monomer,Isophthalic acid,2000.00,

,monomer,"2,2′-Thiodiethanol",1471.02,

,catalyst,Ti(Opr)4,,0.05

,,,,

437,monomer,Adipic acid,1000.00,

,monomer,"2,2′-Thiodiethanol",836.12,

,catalyst,Ti(Opr)4,,0.05

,,,,

438,monomer,glutaric acid,1000.00,

,monomer,"1,4-Cyclohexanediol",967.05,

,catalyst,Ti(Opr)4,,0.05

,,,,

439,monomer,Succinic acid,1000.00,

,monomer,"2,2′-Thiodiethanol",1034.72,

,catalyst,Ti(Opr)4,,0.05

,,,,

440,monomer,azelaic acid,1000.00,

,monomer,Guaiacol glyceryl ether,1053.13,

,catalyst,Ti(Opr)4,,0.05

,,,,

441,monomer,sebacic acid,1000.00,

,monomer,Guaiacol glyceryl ether,980.07,

,catalyst,Ti(Opr)4,,0.05

,,,,

442,monomer,"1,4-Cyclohexanedicarboxylic acid",1000.00,

,monomer,Guaiacol glyceryl ether,1151.24,

,catalyst,Ti(Opr)4,,0.05

,,,,

443,monomer,glutaric acid,1000.00,

,monomer,Guaiacol glyceryl ether,1500.30,

,catalyst,Ti(Opr)4,,0.05

,,,,

444,monomer,"2,2′-Thiodiacetic acid",1000.00,

,monomer,Guaiacol glyceryl ether,1320.15,

,catalyst,Ti(Opr)4,,0.05

,,,,

445,monomer,"2,2′-[ethylenebis(oxy)] bisacetic acid",1000.00,

,monomer,Guaiacol glyceryl ether,1112.72,

,catalyst,Ti(Opr)4,,0.05

,,,,

446,monomer,Diglycolic acid,1000.00,

,monomer,Guaiacol glyceryl ether,1478.26,

,catalyst,Ti(Opr)4,,0.05

,,,,

447,monomer,Adipic acid,1000.00,

,monomer,Guaiacol glyceryl ether,1356.37,

,catalyst,Ti(Opr)4,,0.05

,,,,

448,monomer,pimelic acid,1000.00,

,monomer,"1,4-Cyclohexanediol",797.75,

,catalyst,Ti(Opr)4,,0.05

,,,,

449,monomer,Succinic acid,1000.00,

,monomer,Guaiacol glyceryl ether,1678.55,

,catalyst,Ti(Opr)4,,0.05

,,,,

450,monomer,azelaic acid,1000.00,

,monomer,"1,4-Dithiane-2,5-diol",808.84,

,catalyst,Ti(Opr)4,,0.05

,,,,

451,monomer,"1,4-Cyclohexanedicarboxylic acid",1000.00,

,monomer,"1,4-Dithiane-2,5-diol",928.40,

,catalyst,Ti(Opr)4,,0.05

,,,,

452,monomer,glutaric acid,1000.00,

,monomer,"1,4-Dithiane-2,5-diol",1152.29,

,catalyst,Ti(Opr)4,,0.05

,,,,

453,monomer,"2,2′-Thiodiacetic acid",1000.00,

,monomer,"1,4-Dithiane-2,5-diol",1013.92,

,catalyst,Ti(Opr)4,,0.05

,,,,

454,monomer,"2,2′-[ethylenebis(oxy)] bisacetic acid",1000.00,

,monomer,"1,4-Dithiane-2,5-diol",854.61,

,catalyst,Ti(Opr)4,,0.05

,,,,

455,monomer,Diglycolic acid,1000.00,

,monomer,"1,4-Dithiane-2,5-diol",1135.36,

,catalyst,Ti(Opr)4,,0.05

,,,,

456,monomer,Isophthalic acid,2000.00,

,monomer,"1,4-Dithiane-2,5-diol",1832.78,

,catalyst,Ti(Opr)4,,0.05

,,,,

457,monomer,pimelic acid,1000.00,

,monomer,"3-methyl-1,5-pentanediol",811.63,

,catalyst,Ti(Opr)4,,0.05

,,,,

458,monomer,Succinic acid,1000.00,

,monomer,"1,4-Dithiane-2,5-diol",1289.19,

,catalyst,Ti(Opr)4,,0.05

,,,,

459,monomer,"quinoline-2,4-dicarboxylic acid",1000.00,

,monomer,Tripropylene glycol,929.47,

,catalyst,Ti(Opr)4,,0.05

,,,,

460,monomer,"quinoline-2,4-dicarboxylic acid",1000.00,

,monomer,"4,4′-Isopropylidenedicyclohexanol, mixture of isomers",1106.82,

,catalyst,Ti(Opr)4,,0.05

,,,,

461,monomer,"quinoline-2,4-dicarboxylic acid",1000.00,

,monomer,"1,4-Cyclohexanediol",561.59,

,catalyst,Ti(Opr)4,,0.05

,,,,

462,monomer,"quinoline-2,4-dicarboxylic acid",1000.00,

,monomer,"2,2,4-Trimethyl-1,3-pentanediol",740.14,

,catalyst,Ti(Opr)4,,0.05

,,,,

463,monomer,"quinoline-2,4-dicarboxylic acid",1000.00,

,monomer,"2,2-Dimethyl-1,3-propanediol",527.50,

,catalyst,Ti(Opr)4,,0.05

,,,,

464,monomer,"quinoline-2,4-dicarboxylic acid",1000.00,

,monomer,"2-Methyl-1,3-propanediol",456.45,

,catalyst,Ti(Opr)4,,0.05

,,,,

465,monomer,"quinoline-2,4-dicarboxylic acid",1000.00,

,monomer,"1,2-Propanediol",385.39,

,catalyst,Ti(Opr)4,,0.05

,,,,

466,monomer,"quinoline-2,4-dicarboxylic acid",1000.00,

,monomer,"4,8-Bis(hydroxymethyl)tricyclo[5.2.1.02,6]decane",949.00,

,catalyst,Ti(Opr)4,,0.05

,,,,

467,monomer,"quinoline-2,4-dicarboxylic acid",1000.00,

,monomer,"2,2-Diethyl-1,3-propanediol",669.58,

,catalyst,Ti(Opr)4,,0.05

,,,,

468,monomer,"2,2′-Thiodiacetic acid",1000.00,

,monomer,"2-Methyl-1,3-propanediol",660.22,

,catalyst,Ti(Opr)4,,0.05

,,,,

469,monomer,"quinoline-2,4-dicarboxylic acid",1000.00,

,monomer,"2-Butyl-2-ethyl-1,3-propanediol",774.76,

,catalyst,Ti(Opr)4,,0.05

,,,,

470,monomer,"quinoline-2,4-dicarboxylic acid",1000.00,

,monomer,"1,10-decanediol",810.49,

,catalyst,Ti(Opr)4,,0.05

,,,,

471,monomer,"quinoline-2,4-dicarboxylic acid",1000.00,

,monomer,"1,9-nonanediol",774.76,

,catalyst,Ti(Opr)4,,0.05

,,,,

472,monomer,"quinoline-2,4-dicarboxylic acid",1000.00,

,monomer,"1,8-octanediol",706.96,

,catalyst,Ti(Opr)4,,0.05

,,,,

473,monomer,"quinoline-2,4-dicarboxylic acid",1000.00,

,monomer,"1,6-Hexanediol",571.32,

,catalyst,Ti(Opr)4,,0.05

,,,,

474,monomer,"quinoline-2,4-dicarboxylic acid",1000.00,

,monomer,"1,5-pentanediol",503.52,

,catalyst,Ti(Opr)4,,0.05

,,,,

475,monomer,"quinoline-2,4-dicarboxylic acid",1000.00,

,monomer,"1,4-Butanediol",435.71,

,catalyst,Ti(Opr)4,,0.05

,,,,

476,monomer,"quinoline-2,4-dicarboxylic acid",1000.00,

,monomer,"1,3-Propanediol",385.39,

,catalyst,Ti(Opr)4,,0.05

,,,,

477,monomer,"quinoline-2,4-dicarboxylic acid",1000.00,

,monomer,ethylene glycol,314.38,

,catalyst,Ti(Opr)4,,0.05

,,,,

478,monomer,azelaic acid,1000.00,

,monomer,"1,4-Cyclohexanediol",648.01,

,catalyst,Ti(Opr)4,,0.05

,,,,

479,monomer,"quinoline-2,4-dicarboxylic acid",1000.00,

,monomer,"2,2-Diethyl-1,3-propanediol",669.58,

,catalyst,Ti(Opr)4,,0.05

,,,,

480,monomer,"quinoline-2,4-dicarboxylic acid",1000.00,

,monomer,Triethylene Glycol,760.60,

,catalyst,Ti(Opr)4,,0.05

,,,,

481,monomer,"quinoline-2,4-dicarboxylic acid",1000.00,

,monomer,"3-methyl-1,5-pentanediol",598.52,

,catalyst,Ti(Opr)4,,0.05

,,,,

482,monomer,"2,5-furandicarboxylic acid methyl ester",500.00,

,monomer,"1,5-pentanediol",311.10,

,catalyst,Ti(Opr)4,,0.02

,catalyst,TBT,,0.02

,,,,

483,monomer,"2,5-furandicarboxylic acid methyl ester",500.00,

,monomer,"1,4-butanediol",269.20,

,catalyst,Ti(Opr)4,,0.02

,catalyst,TBT,,0.02

,,,,

484,monomer,"2,5-furandicarboxylic acid methyl ester",500.00,

,monomer,"1,6-hexanediol",352.90,

,catalyst,Ti(Opr)4,,0.02

,catalyst,TBT,,0.02

,,,,

485,monomer,"2,5-furandicarboxylic acid methyl ester",500.00,

,monomer,ethylene glycol,185.40,

,catalyst,Ti(Opr)4,,0.02

,catalyst,TBT,,0.02

,,,,

486,monomer,"2,5-furandicarboxylic acid methyl ester",500.00,

,monomer,"1,3-Propanediol",227.30,

,catalyst,Ti(Opr)4,,0.02

,catalyst,TBT,,0.02

,,,,

487,monomer,"2,5-furandicarboxylic acid methyl ester",500.00,

,monomer,"2-Methyl-1,3-propanediol",269.20,

,catalyst,Ti(Opr)4,,0.02

,catalyst,TBT,,0.02

,,,,

488,monomer,sebacic acid,1000.00,

,monomer,"1,4-Cyclohexanediol",648.01,

,catalyst,Ti(Opr)4,,0.05

,,,,

489,monomer,"2,5-furandicarboxylic acid methyl ester",500.00,

,monomer,"1,4-Cyclohexanediol",346.90,

,catalyst,Ti(Opr)4,,0.02

,catalyst,TBT,,0.02

,,,,

490,monomer,Diglycolic acid,1000.00,

,monomer,"1,4-Cyclohexanediol",909.62,

,catalyst,Ti(Opr)4,,0.05

,,,,

491,monomer,[(Carboxymethyl)(methyl)amino]acetic acid,1000.00,

,monomer,"1,4-Cyclohexanediol",828.98,

,catalyst,Ti(Opr)4,,0.05

,,,,

492,monomer,glutaric acid,1000.00,

,monomer,"2,2-Diethyl-1,3-propanediol",1050.64,

,catalyst,Ti(Opr)4,,0.05

,,,,

493,monomer,pimelic acid,1000.00,

,monomer,"2,2-Diethyl-1,3-propanediol",866.64,

,catalyst,Ti(Opr)4,,0.05

,,,,

494,monomer,"2,2′-Thiodiacetic acid",1000.00,

,monomer,"2,2-Diethyl-1,3-propanediol",924.48,

,catalyst,Ti(Opr)4,,0.05

,,,,

495,monomer,sebacic acid,1000.00,

,monomer,"2,2-Diethyl-1,3-propanediol",737.49,

,catalyst,Ti(Opr)4,,0.05

,,,,

496,monomer,"1,4-Cyclohexanedicarboxylic acid",1000.00,

,monomer,"2,2-Diethyl-1,3-propanediol",806.19,

,catalyst,Ti(Opr)4,,0.05

,,,,

497,monomer,[(Carboxymethyl)(methyl)amino]acetic acid,1000.00,

,monomer,"2,2-Diethyl-1,3-propanediol",943.45,

,catalyst,Ti(Opr)4,,0.05

,,,,

498,monomer,glutaric acid,1000.00,

,monomer,"4,8-Bis(hydroxymethyl)tricyclo[5.2.1.02,6]decane",1559.98,

,catalyst,Ti(Opr)4,,0.05

,,,,

499,monomer,pimelic acid,1000.00,

,monomer,"4,8-Bis(hydroxymethyl)tricyclo[5.2.1.02,6]decane",1286.79,

,catalyst,Ti(Opr)4,,0.05

,,,,

500,monomer,Isophthalic acid,1000.00,

,monomer,"2-Butyl-2-ethyl-1,3-propanediol",974.13,

,catalyst,Ti(Opr)4,,0.05

,,,,

501,monomer,"2,2′-Thiodiacetic acid",1000.00,

,monomer,"4,8-Bis(hydroxymethyl)tricyclo[5.2.1.02,6]decane",1372.66,

,catalyst,Ti(Opr)4,,0.05

,,,,

502,monomer,azelaic acid,1000.00,

,monomer,"4,8-Bis(hydroxymethyl)tricyclo[5.2.1.02,6]decane",1095.02,

,catalyst,Ti(Opr)4,,0.05

,,,,

503,monomer,sebacic acid,1000.00,

,monomer,"4,8-Bis(hydroxymethyl)tricyclo[5.2.1.02,6]decane",1019.06,

,catalyst,Ti(Opr)4,,0.05

,,,,

504,monomer,[(Carboxymethyl)(methyl)amino]acetic acid,1000.00,

,monomer,"4,8-Bis(hydroxymethyl)tricyclo[5.2.1.02,6]decane",1400.83,

,catalyst,Ti(Opr)4,,0.05

,,,,

505,monomer,"2,6-Naphthalenedicarboxylic Acid",1000.00,

,monomer,"4,8-Bis(hydroxymethyl)tricyclo[5.2.1.02,6]decane",953.35,

,catalyst,Ti(Opr)4,,0.05

,,,,

506,monomer,"2,2′-[ethylenebis(oxy)] bisacetic acid",1000.00,

,monomer,"2-Methyl-1,3-propanediol",556.48,

,catalyst,Ti(Opr)4,,0.05

,,,,

507,monomer,Isophthalic acid,1000.00,

,monomer,"2,2,4-Trimethyl-1,3-pentanediol",889.02,

,catalyst,Ti(Opr)4,,0.05

,,,,

508,monomer,"2,2′-[ethylenebis(oxy)] bisacetic acid",1000.00,

,monomer,"3-methyl-1,5-pentanediol",729.75,

,catalyst,Ti(Opr)4,,0.05

,,,,

509,monomer,"2,2′-[ethylenebis(oxy)] bisacetic acid",1000.00,

,monomer,"1,4-Cyclohexanediol",717.28,

,catalyst,Ti(Opr)4,,0.05

,,,,

510,monomer,"2,2′-[ethylenebis(oxy)] bisacetic acid",1000.00,

,monomer,"2,2-Diethyl-1,3-propanediol",816.32,

,catalyst,Ti(Opr)4,,0.05

,,,,

511,monomer,"2,2′-[ethylenebis(oxy)] bisacetic acid",1000.00,

,monomer,"4,8-Bis(hydroxymethyl)tricyclo[5.2.1.02,6]decane",1156.98,

,catalyst,Ti(Opr)4,,0.05

,,,,

512,monomer,"1,4-Cyclohexanedicarboxylic acid",1000.00,

,monomer,"2,3-Butanediol",549.58,

,catalyst,Ti(Opr)4,,0.05

,,,,

513,monomer,Diglycolic acid,1000.00,

,monomer,"2,3-Butanediol",705.71,

,catalyst,Ti(Opr)4,,0.05

,,,,

514,monomer,glutaric acid,1000.00,

,monomer,"2-Butyl-2-ethyl-1,3-propanediol",1189.00,

,catalyst,Ti(Opr)4,,0.05

,,,,

515,monomer,pimelic acid,1000.00,

,monomer,"2-Butyl-2-ethyl-1,3-propanediol",998.00,

,catalyst,Ti(Opr)4,,0.05

,,,,

516,monomer,azelaic acid,1000.00,

,monomer,"2-Butyl-2-ethyl-1,3-propanediol",860.00,

,catalyst,Ti(Opr)4,,0.05

,,,,

517,monomer,Isophthalic acid,2000.00,

,monomer,"2,2-Dimethyl-1,3-propanediol",1253.84,

,catalyst,Ti(Opr)4,,0.05

,,,,

518,monomer,sebacic acid,1000.00,

,monomer,"2-Butyl-2-ethyl-1,3-propanediol",800.00,

,catalyst,Ti(Opr)4,,0.05

,,,,

519,monomer,"2,2′-[ethylenebis(oxy)] bisacetic acid",1000.00,

,monomer,"2-Butyl-2-ethyl-1,3-propanediol",900.00,

,catalyst,Ti(Opr)4,,0.05

,,,,

520,monomer,"2,6-Naphthalenedicarboxylic Acid",1000.00,

,monomer,"2-Butyl-2-ethyl-1,3-propanediol",741.00,

,catalyst,Ti(Opr)4,,0.05

,,,,

521,monomer,"2,2′-Thiodiacetic acid",1000.00,

,monomer,"2,2-Dimethyl-1,3-propanediol",728.00,

,catalyst,Ti(Opr)4,,0.05

,,,,

522,monomer,"2,2′-[ethylenebis(oxy)] bisacetic acid",1000.00,

,monomer,"2,2-Dimethyl-1,3-propanediol",614.00,

,catalyst,Ti(Opr)4,,0.05

,,,,

523,monomer,[(Carboxymethyl)(methyl)amino]acetic acid,1000.00,

,monomer,"2,2-Dimethyl-1,3-propanediol",370.00,

,catalyst,Ti(Opr)4,,0.05

,,,,

524,monomer,"2,2′-Thiodiacetic acid",1000.00,

,monomer,"1,3-Propanediol",549.00,

,catalyst,Ti(Opr)4,,0.05

,,,,

525,monomer,"1,4-Cyclohexanedicarboxylic acid",1000.00,

,monomer,"1,3-Propanediol",464.00,

,catalyst,Ti(Opr)4,,0.05

,,,,

526,monomer,sebacic acid,1000.00,

,monomer,"3-methyl-1,5-pentanediol",541.00,

,catalyst,Ti(Opr)4,,0.05

,,,,

527,monomer,Isophthalic acid,2000.00,

,monomer,"1,4-Cyclohexanedimethanol",1753.47,

,catalyst,Ti(Opr)4,,0.05

,,,,

528,monomer,azelaic acid,1000.00,

,monomer,"2,2-Diethyl-1,3-propanediol",756.00,

,catalyst,Ti(Opr)4,,0.05

,,,,

529,monomer,azelaic acid,1000.00,

,monomer,"2,3-Butanediol",519.00,

,catalyst,Ti(Opr)4,,0.05

,,,,

530,monomer,sebacic acid,1000.00,

,monomer,"2,3-Butanediol",468.00,

,catalyst,Ti(Opr)4,,0.05

,,,,

531,monomer,glutaric acid,1000.00,

,monomer,"1,2-Propanediol",846.00,

,catalyst,Ti(Opr)4,,0.05

,,,,

532,monomer,pimelic acid,1000.00,

,monomer,"1,2-Propanediol",501.00,

,catalyst,Ti(Opr)4,,0.05

,,,,

533,monomer,"2,2′-Thiodiacetic acid",1000.00,

,monomer,"1,2-Propanediol",535.00,

,catalyst,Ti(Opr)4,,0.05

,,,,

534,monomer,azelaic acid,1000.00,

,monomer,"1,2-Propanediol",425.00,

,catalyst,Ti(Opr)4,,0.05

,,,,

535,monomer,sebacic acid,1000.00,

,monomer,"1,2-Propanediol",723.00,

,catalyst,Ti(Opr)4,,0.05

,,,,

536,monomer,sebacic acid,1000.00,

,monomer,ethylene glycol,310.00,

,catalyst,Ti(Opr)4,0.00,0.05

,,,,

537,monomer,"2,6-Naphthalenedicarboxylic Acid",1000.00,

,monomer,ethylene glycol,301.00,

,catalyst,Ti(Opr)4,,0.05

,,,,

538,monomer,"2,6-Naphthalenedicarboxylic Acid",1000.00,

,monomer,ethylene glycol,301.00,

,catalyst,Ti(Opr)4,,0.05

,,,,

539,monomer,glutaric acid,1000.00,

,monomer,"2,2-Dimethyl-1,3-propanediol",845.00,

,catalyst,Ti(Opr)4,,0.05

,,,,

540,monomer,pimelic acid,1000.00,

,monomer,"2,2-Dimethyl-1,3-propanediol",683.00,

,catalyst,Ti(Opr)4,,0.05

,,,,

541,monomer,azelaic acid,1000.00,

,monomer,"2,2-Dimethyl-1,3-propanediol",592.00,

,catalyst,Ti(Opr)4,,0.05

,,,,

542,monomer,sebacic acid,1000.00,

,monomer,"2,2-Dimethyl-1,3-propanediol",520.00,

,catalyst,Ti(Opr)4,,0.05

,,,,

543,monomer,sebacic acid,1000.00,

,monomer,"1,3-Propanediol",380.00,

,catalyst,Ti(Opr)4,,0.05

,,,,

544,monomer,"2,2′-[ethylenebis(oxy)] bisacetic acid",1000.00,

,monomer,"1,3-Propanediol",449.00,

,catalyst,Ti(Opr)4,,0.05

,,,,

545,monomer,"2,6-Naphthalenedicarboxylic Acid",1000.00,

,monomer,"1,3-Propanediol",370.00,

,catalyst,Ti(Opr)4,,0.05

,,,,

546,monomer,Isophthalic acid,1000.00,

,monomer,"4,8-Bis(hydroxymethyl)tricyclo[5.2.1.02,6]decane",1240.69,

,catalyst,Ti(Opr)4,,0.05

,,,,

547,monomer,"1,4-Cyclohexanedicarboxylic acid",1000.00,

,monomer,"1,2-Propanediol",458.00,

,catalyst,Ti(Opr)4,,0.05

,,,,

548,monomer,"2,6-Naphthalenedicarboxylic Acid",1000.00,

,monomer,"1,2-Propanediol",370.00,

,catalyst,Ti(Opr)4,,0.05

,,,,

549,monomer,"2,2′-[ethylenebis(oxy)] bisacetic acid",1000.00,

,monomer,"4,4′-Isopropylidenedicyclohexanol, mixture of isomers",1417.00,

,catalyst,Ti(Opr)4,,0.05

,,,,

550,monomer,"2,6-Naphthalenedicarboxylic Acid",1000.00,

,monomer,"4,4′-Isopropylidenedicyclohexanol, mixture of isomers",1167.00,

,catalyst,Ti(Opr)4,,0.05

,,,,

551,monomer,glutaric acid,1000.00,

,monomer,"2,2,4-Trimethyl-1,3-pentanediol",1096.00,

,catalyst,Ti(Opr)4,,0.05

,,,,

552,monomer,"2,2′-Thiodiacetic acid",1000.00,

,monomer,"2,2,4-Trimethyl-1,3-pentanediol",974.00,

,catalyst,Ti(Opr)4,,0.05

,,,,

553,monomer,"2,2′-[ethylenebis(oxy)] bisacetic acid",1000.00,

,monomer,"2,2,4-Trimethyl-1,3-pentanediol",886.00,

,catalyst,Ti(Opr)4,,0.05

,,,,

554,Monomer,Epsilon-Caprolactone,1000.00,

,Catalyst,TBD,6.10,

,Solvent,"THF, Anhydrous",,6.5

,Initiator,Benzyl Alcohol,18.95,

,Quenching agent,Benzoic Acid,43.81,

,,,,

555,Monomer,e-Decalactone,461.93,

,Monomer,Undecanoic delta-lactone,1000.00,

,Catalyst,triphenyl bismuth,71.68,

,Co-Catalyst,tin octoate,21.98,

,,,,

556,Monomer,e-Decalactone,544.90,

,Monomer,Delta-nonalactone,1000.00,

,Catalyst,triphenyl bismuth,84.55,

,Co-Catalyst,tin octoate,25.92,

,,,,

557,Monomer,e-Decalactone,354.13,

,Monomer,pentadecanolide,1000.00,

,Catalyst,triphenyl bismuth,54.95,

,Co-Catalyst,tin octoate,16.85,

,,,,

558,Monomer,e-Decalactone,988.79,

,Monomer,B-butyrolactone,1000.00,

,Catalyst,triphenyl bismuth,153.43,

,Co-Catalyst,tin octoate,47.04,

,,,,

559,Monomer,e-Decalactone,429.27,

,Monomer,5-Dodecanolide,1000.00,

,Catalyst,triphenyl bismuth,66.61,

,Co-Catalyst,tin octoate,20.42,

,,,,

560,Monomer,e-Decalactone,334.60,

,Monomer,16--hexadecanolide,1000.00,

,Catalyst,triphenyl bismuth,51.92,

,Co-Catalyst,tin octoate,15.92,

,,,,

561,Monomer,e-Caprolactone,335.21,

,Monomer,e-Decalactone,1000.00,

,Catalyst,triphenyl bismuth,77.58,

,Co-Catalyst,tin octoate,23.79,

,,,,

562,Monomer,delta-Valerolactone,294.04,

,Monomer,e-Decalactone,1000.00,

,Catalyst,triphenyl bismuth,77.58,

,Co-Catalyst,tin octoate,23.79,

,,,,

563,Monomer,Epsilon-Caprolactone,491.69,

,Monomer,Glycolide,1000.00,

,Catalyst,TBD,8.99,

,Initiator,Benzyl Alcohol,18.63,

,,,,

564,Monomer,e-Decalactone,745.79,

,Monomer,e-Caprolactone,1000.00,

,Catalyst,triphenyl bismuth,115.72,

,Co-Catalyst,tin octoate,35.48,

,,,,

565,Monomer,e-Decalactone,850.23,

,Monomer,delta-Valerolactone,1000.00,

,Catalyst,triphenyl bismuth,131.93,

,Co-Catalyst,tin octoate,40.45,

,,,,

566,Monomer,Massoia Lactone,736.95,

,Monomer,e-caprolactone,1000.00,

,Catalyst,triphenyl bismuth,115.72,

,Co-Catalyst,tin octoate,35.48,

,,,,

567,Monomer,pentadecanolide,1053.01,

,Monomer,e-caprolactone,1000.00,

,Catalyst,triphenyl bismuth,115.72,

,Co-Catalyst,tin octoate,35.48,

,,,,

568,Monomer,B-butyrolactone,377.12,

,Monomer,e-caprolactone,1000.00,

,Catalyst,triphenyl bismuth,115.72,

,Co-Catalyst,tin octoate,35.48,

,,,,

569,Monomer,Glycolide,508.45,

,Monomer,Epsilon-Caprolactone,1000.00,

,Catalyst,TBD,9.15,

,Initiator,Benzyl Alcohol,18.95,

,,,,

570,Monomer,e-caprolactone,237.42,

,Monomer,pentadecanolide,1000.00,

,Catalyst,triphenyl bismuth,54.95,

,Co-Catalyst,tin octoate,16.85,

,,,,

571,Monomer,e-caprolactone,662.91,

,Monomer,B-butyrolactone,1000.00,

,Catalyst,triphenyl bismuth,153.43,

,Co-Catalyst,tin octoate,47.04,

,,,,

572,Monomer,B-propiolactone,1000.00,

,Catalyst,TBD,9.66,

,Solvent,"THF, Anhydrous",,6.5

,Initiator,Benzyl Alcohol,30.01,

,Quenching agent,Benzoic Acid,69.39,

,,,,

573,Monomer,massoia lactone,349.93,

,Monomer,pentadecanolide,1000.00,

,Catalyst,triphenyl bismuth,54.95,

,Co-Catalyst,tin octoate,16.85,

,,,,

574,Monomer,massoia lactone,330.63,

,Monomer,16--hexadecanolide,1000.00,

,Catalyst,triphenyl bismuth,51.92,

,Co-Catalyst,tin octoate,15.92,

,,,,

575,Monomer,Delta-Valerolactone,1000.00,

,Catalyst,TBD,6.95,

,Solvent,"THF, Anhydrous",,6.5

,Initiator,Benzyl Alcohol,21.60,

,Quenching agent,Benzoic Acid,49.94,

,,,,

576,Monomer,massoia lactone,840.14,

,Monomer,delta-Valerolactone,1000.00,

,Catalyst,triphenyl bismuth,131.93,

,Co-Catalyst,tin octoate,40.45,

,,,,

577,Monomer,B-propiolactone,315.66,

,Monomer,Epsilon-Caprolactone,1000.00,

,Catalyst,TBD,9.15,

,Solvent,"THF, Anhydrous",,6.5

,Initiator,Benzyl Alcohol,18.95,

,Quenching agent,Benzoic Acid,43.81,

,,,,

578,Monomer,Epsilon-Caprolactone,791.98,

,Monomer,B-propiolactone,1000.00,

,Catalyst,TBD,14.49,

,Solvent,"THF, Anhydrous",,6.5

,Initiator,Benzyl Alcohol,30.01,

,Quenching agent,Benzoic Acid,69.39,

,,,,

579,Monomer,Delta-Valerolactone,438.58,

,Monomer,Epsilon-Caprolactone,1000.00,

,Catalyst,TBD,9.15,

,Solvent,"THF, Anhydrous",,6.5

,Initiator,Benzyl Alcohol,18.95,

,Quenching agent,Benzoic Acid,43.81,

,,,,

580,Monomer,B-butyrolactone,179.07,

,Monomer,pentadecanolide,1000.00,

,Catalyst,triphenyl bismuth,54.95,

,Co-Catalyst,tin octoate,16.85,

,,,,

581,Monomer,Epsilon-Caprolactone,570.02,

,Monomer,Delta-Valerolactone,1000.00,

,Catalyst,TBD,10.43,

,Solvent,"THF, Anhydrous",,6.5

,Initiator,Benzyl Alcohol,21.60,

,Quenching agent,Benzoic Acid,49.94,

,,,,

582,Monomer,pentadecanolide,1396.10,

,Monomer,B-butyrolactone,1000.00,

,Catalyst,triphenyl bismuth,153.43,

,Co-Catalyst,tin octoate,47.04,

,,,,

583,Monomer,delta-Valerolactone,208.25,

,Monomer,pentadecanolide,1000.00,

,Catalyst,triphenyl bismuth,54.95,

,Co-Catalyst,tin octoate,16.85,

,,,,

584,Monomer,pentadecanolide,1200.46,

,Monomer,delta-Valerolactone,1000.00,

,Catalyst,triphenyl bismuth,131.93,

,Co-Catalyst,tin octoate,40.45,

,,,,

585,Monomer,delta-Valerolactone,581.48,

,Monomer,b-butryolactone,1000.00,

,Catalyst,triphenyl bismuth,153.43,

,Co-Catalyst,tin octoate,47.04,

,,,,

586,Monomer,Delta-Valerolactone,694.70,

,Monomer,B-propiolactone,1000.00,

,Catalyst,TBD,14.49,

,Solvent,"THF, Anhydrous",,6.5

,Initiator,Benzyl Alcohol,30.01,

,Quenching agent,Benzoic Acid,69.39,

,,,,

587,Monomer,b-butryolactone,429.93,

,Monomer,delta-Valerolactone,1000.00,

,Catalyst,triphenyl bismuth,131.93,

,Co-Catalyst,tin octoate,40.45,

,,,,

588,Monomer,B-propiolactone,359.87,

,Monomer,Delta-Valerolactone,1000.00,

,Catalyst,TBD,10.43,

,Solvent,"THF, Anhydrous",,6.5

,Initiator,Benzyl Alcohol,21.60,

,Quenching agent,Benzoic Acid,49.94,

,,,,

589,Monomer,Glycolide,805.37,

,Monomer,B-propiolactone,1000.00,

,Catalyst,TBD,14.49,

,Initiator,Benzyl Alcohol,30.01,

,,,,

590,Monomer,B-propiolactone,310.42,

,Monomer,Glycolide,1000.00,

,Catalyst,TBD,8.99,

,Initiator,Benzyl Alcohol,18.63,

,,,,

591,Monomer,lactide,1000.07,

,Monomer,B-propiolactone,1000.00,

,Catalyst,TBD,14.49,

,Solvent,"THF, Anhydrous",,6.5

,Initiator,Benzyl Alcohol,30.01,

,Quenching agent,Benzoic Acid,69.39,

,,,,

592,Monomer,B-propiolactone,249.98,

,Monomer,lactide,1000.00,

,Catalyst,TBD,7.24,

,Solvent,"THF, Anhydrous",,6.5

,Initiator,Benzyl Alcohol,15.01,

,Quenching agent,Benzoic Acid,34.69,

,,,,

593,Monomer,Glycolide,579.65,

,Monomer,delta-Valerolactone,1000.00,

,Catalyst,TBD,10.43,

,Initiator,Benzyl Alcohol,21.60,

,,,,

594,Monomer,delta-Valerolactone,431.29,

,Monomer,Glycolide,1000.00,

,Catalyst,TBD,8.99,

,Initiator,Benzyl Alcohol,18.63,

,,,,

595,Monomer,lactide,719.79,

,Monomer,delta-Valerolactone,1000.00,

,Catalyst,TBD,10.43,

,Solvent,"THF, Anhydrous",,6.5

,Initiator,Benzyl Alcohol,21.60,

,Quenching agent,Benzoic Acid,49.94,

,,,,

596,Monomer,delta-Valerolactone,347.33,

,Monomer,lactide,1000.00,

,Catalyst,TBD,7.24,

,Solvent,"THF, Anhydrous",,6.5

,Initiator,Benzyl Alcohol,15.01,

,Quenching agent,Benzoic Acid,34.69,

,,,,

597,Monomer,e-Decalactone,1000.00,

,Catalyst,Triphenyl Bismuth,77.58,

,,,,

598,Monomer,pentadecanolide,1000.00,

,Catalyst,Triphenyl Bismuth,54.95,

,,,,

599,Monomer,16--hexadecanolide,1000.00,

,Catalyst,Triphenyl Bismuth,51.92,

,,,,

600,Monomer,Coumarin,1000.00,

,Catalyst,Triphenyl Bismuth,90.38,

,,,,

601,Monomer,B-butyrolactone,1000.00,

,Catalyst,Triphenyl Bismuth,153.43,

,,,,

602,Monomer,Undecanoic delta-lactone,639.28,

,Monomer,lactide,1000.00,

,Catalyst,triphenyl bismuth,91.64,

,Co-Catalyst,tin octoate,28.10,

,,,,

603,Monomer,delta-Nonalactone,541.94,

,Monomer,lactide,1000.00,

,Catalyst,triphenyl bismuth,91.64,

,Co-Catalyst,tin octoate,28.10,

,,,,

604,Monomer,pentadecanolide,833.90,

,Monomer,lactide,1000.00,

,Catalyst,triphenyl bismuth,91.64,

,Co-Catalyst,tin octoate,28.10,

,,,,

605,Monomer,5-Dodecanolide,1000.00,

,Catalyst,Triphenyl Bismuth,66.61,

,,,,

606,Monomer,B-butyrolactone,298.65,

,Monomer,lactide,1000.00,

,Catalyst,triphenyl bismuth,91.64,

,Co-Catalyst,tin octoate,28.10,

,,,,

607,Monomer,5-Dodecanolide,687.92,

,Monomer,lactide,1000.00,

,Catalyst,triphenyl bismuth,91.64,

,Co-Catalyst,tin octoate,28.10,

,,,,

608,Monomer,16--hexadecanolide,882.57,

,Monomer,lactide,1000.00,

,Catalyst,triphenyl bismuth,91.64,

,Co-Catalyst,tin octoate,28.10,

,,,,

609,Monomer,coumarin,506.97,

,Monomer,lactide,1000.00,

,Catalyst,triphenyl bismuth,91.64,

,Co-Catalyst,tin octoate,28.10,

,,,,

610,Monomer,lactide,423.29,

,Monomer,e-Decalactone,1000.00,

,Catalyst,triphenyl bismuth,77.58,

,Co-Catalyst,tin octoate,23.79,

,,,,

611,Monomer,lactide,428.37,

,Monomer,Massoia Lactone,1000.00,

,Catalyst,triphenyl bismuth,78.52,

,Co-Catalyst,tin octoate,24.07,

,,,,

612,Monomer,lactide,391.06,

,Monomer,Undecanoic delta-lactone,1000.00,

,Catalyst,triphenyl bismuth,71.68,

,Co-Catalyst,tin octoate,21.98,

,,,,

613,Monomer,lactide,461.30,

,Monomer,Delta-nonalactone,1000.00,

,Catalyst,triphenyl bismuth,84.55,

,Co-Catalyst,tin octoate,25.92,

,,,,

614,Monomer,lactide,299.80,

,Monomer,pentadecanolide,1000.00,

,Catalyst,triphenyl bismuth,54.95,

,Co-Catalyst,tin octoate,16.85,

,,,,

616,Monomer,lactide,363.41,

,Monomer,5-Dodecanolide,1000.00,

,Catalyst,triphenyl bismuth,66.61,

,Co-Catalyst,tin octoate,20.42,

,,,,

617,Monomer,lactide,283.26,

,Monomer,16--hexadecanolide,1000.00,

,Catalyst,triphenyl bismuth,51.92,

,Co-Catalyst,tin octoate,15.92,

,,,,

618,Monomer,e-Decalactone,733.39,

,Monomer,glycolide,1000.00,

,Catalyst,triphenyl bismuth,113.80,

,Co-Catalyst,tin octoate,34.89,

,,,,

619,Monomer,Massoia Lactone,724.69,

,Monomer,glycolide,1000.00,

,Catalyst,triphenyl bismuth,113.80,

,Co-Catalyst,tin octoate,34.89,

,,,,

620,Monomer,Undecanoic delta-lactone,793.83,

,Monomer,glycolide,1000.00,

,Catalyst,triphenyl bismuth,113.80,

,Co-Catalyst,tin octoate,34.89,

,,,,

621,Monomer,delta-Nonalactone,672.96,

,Monomer,glycolide,1000.00,

,Catalyst,triphenyl bismuth,113.80,

,Co-Catalyst,tin octoate,34.89,

,,,,

622,Monomer,pentadecanolide,1035.50,

,Monomer,glycolide,1000.00,

,Catalyst,triphenyl bismuth,113.80,

,Co-Catalyst,tin octoate,34.89,

,,,,

623,Monomer,B-butyrolactone,370.85,

,Monomer,glycolide,1000.00,

,Catalyst,triphenyl bismuth,113.80,

,Co-Catalyst,tin octoate,34.89,

,,,,

624,Monomer,5-Dodecanolide,854.23,

,Monomer,glycolide,1000.00,

,Catalyst,triphenyl bismuth,113.80,

,Co-Catalyst,tin octoate,34.89,

,,,,

625,Monomer,Glycolide,1000.00,

,Catalyst,TBD,6.00,

,Initiator,Benzyl Alcohol,18.63,

,,,,

626,Monomer,16--hexadecanolide,1095.93,

,Monomer,glycolide,1000.00,

,Catalyst,triphenyl bismuth,113.80,

,Co-Catalyst,tin octoate,34.89,

,,,,

627,Monomer,coumarin,629.53,

,Monomer,glycolide,1000.00,

,Catalyst,triphenyl bismuth,113.80,

,Co-Catalyst,tin octoate,34.89,

,,,,

628,Monomer,glycolide,340.88,

,Monomer,e-Decalactone,1000.00,

,Catalyst,triphenyl bismuth,77.58,

,Co-Catalyst,tin octoate,23.79,

,,,,

629,Monomer,glycolide,344.97,

,Monomer,Massoia Lactone,1000.00,

,Catalyst,triphenyl bismuth,78.52,

,Co-Catalyst,tin octoate,24.07,

,,,,

630,Monomer,glycolide,314.93,

,Monomer,Undecanoic delta-lactone,1000.00,

,Catalyst,triphenyl bismuth,71.68,

,Co-Catalyst,tin octoate,21.98,

,,,,

631,Monomer,glycolide,371.50,

,Monomer,Delta-nonalactone,1000.00,

,Catalyst,triphenyl bismuth,84.55,

,Co-Catalyst,tin octoate,25.92,

,,,,

632,Monomer,glycolide,241.43,

,Monomer,pentadecanolide,1000.00,

,Catalyst,triphenyl bismuth,54.95,

,Co-Catalyst,tin octoate,16.85,

,,,,

633,Monomer,glycolide,674.12,

,Monomer,B-butyrolactone,1000.00,

,Catalyst,triphenyl bismuth,153.43,

,Co-Catalyst,tin octoate,47.04,

,,,,

634,Monomer,glycolide,292.66,

,Monomer,5-Dodecanolide,1000.00,

,Catalyst,triphenyl bismuth,66.61,

,Co-Catalyst,tin octoate,20.42,

,,,,

635,Monomer,glycolide,228.12,

,Monomer,16--hexadecanolide,1000.00,

,Catalyst,triphenyl bismuth,51.92,

,Co-Catalyst,tin octoate,15.92,

,,,,

636,Monomer,Lactide,620.88,

,Monomer,Glycolide,1000.00,

,Catalyst,TBD,8.99,

,Initiator,Benzyl Alcohol,18.63,

,,,,

637,Monomer,glycolide,397.12,

,Monomer,coumarin,1000.00,

,Catalyst,triphenyl bismuth,90.38,

,Co-Catalyst,tin octoate,27.71,

,,,,

638,Monomer,e-Decalactone,582.49,

,Monomer,coumarin,1000.00,

,Catalyst,triphenyl bismuth,90.38,

,Co-Catalyst,tin octoate,27.71,

,,,,

639,Monomer,Massoia Lactone,575.58,

,Monomer,coumarin,1000.00,

,Catalyst,triphenyl bismuth,90.38,

,Co-Catalyst,tin octoate,27.71,

,,,,

640,Monomer,Undecanoic delta-lactone,630.49,

,Monomer,coumarin,1000.00,

,Catalyst,triphenyl bismuth,90.38,

,Co-Catalyst,tin octoate,27.71,

,,,,

641,Monomer,delta-Nonalactone,534.49,

,Monomer,coumarin,1000.00,

,Catalyst,triphenyl bismuth,90.38,

,Co-Catalyst,tin octoate,27.71,

,,,,

642,Monomer,pentadecanolide,822.43,

,Monomer,coumarin,1000.00,

,Catalyst,triphenyl bismuth,90.38,

,Co-Catalyst,tin octoate,27.71,

,,,,

643,Monomer,B-butyrolactone,294.55,

,Monomer,coumarin,1000.00,

,Catalyst,triphenyl bismuth,90.38,

,Co-Catalyst,tin octoate,27.71,

,,,,

644,Monomer,5-Dodecanolide,678.46,

,Monomer,coumarin,1000.00,

,Catalyst,triphenyl bismuth,90.38,

,Co-Catalyst,tin octoate,27.71,

,,,,

645,Monomer,coumarin,429.19,

,Monomer,e-Decalactone,1000.00,

,Catalyst,triphenyl bismuth,77.58,

,Co-Catalyst,tin octoate,23.79,

,,,,

646,Monomer,Glycolide,402.66,

,Monomer,Lactide,1000.00,

,Catalyst,TBD,7.24,

,Initiator,Benzyl Alcohol,15.01,

,,,,

647,Monomer,coumarin,303.98,

,Monomer,pentadecanolide,1000.00,

,Catalyst,triphenyl bismuth,54.95,

,Co-Catalyst,tin octoate,16.85,

,,,,

648,Monomer,coumarin,848.76,

,Monomer,B-butyrolactone,1000.00,

,Catalyst,triphenyl bismuth,153.43,

,Co-Catalyst,tin octoate,47.04,

,,,,

649,Monomer,coumarin,287.21,

,Monomer,16--hexadecanolide,1000.00,

,Catalyst,triphenyl bismuth,51.92,

,Co-Catalyst,tin octoate,15.92,

,,,,

650,Monomer,e-Caprolactone,390.52,

,Monomer,coumarin,1000.00,

,Catalyst,triphenyl bismuth,90.38,

,Co-Catalyst,tin octoate,27.71,

,,,,

651,Monomer,delta-Valerolactone,342.55,

,Monomer,coumarin,1000.00,

,Catalyst,triphenyl bismuth,90.38,

,Co-Catalyst,tin octoate,27.71,

,,,,

652,Monomer,Epsilon-Caprolactone,395.96,

,Monomer,Lactide,1000.00,

,Catalyst,TBD,7.24,

,Solvent,"THF, Anhydrous",0.00,

,Initiator,Benzyl Alcohol,15.01,

,Quenching agent,Benzoic Acid,34.69,

,,,,

653,Monomer,coumarin,640.18,

,Monomer,e-Caprolactone,1000.00,

,Catalyst,triphenyl bismuth,115.72,

,Co-Catalyst,tin octoate,35.48,

,,,,

654,Monomer,coumarin,729.82,

,Monomer,delta-Valerolactone,1000.00,

,Catalyst,triphenyl bismuth,131.93,

,Co-Catalyst,tin octoate,40.45,

,,,,

655,Monomer,Massoia Lactone,494.07,

,Monomer,e-Decalactone,1000.00,

,Catalyst,triphenyl bismuth,77.58,

,Co-Catalyst,tin octoate,23.79,

,,,,

656,Monomer,Undecanoic delta-lactone,541.20,

,Monomer,e-Decalactone,1000.00,

,Catalyst,triphenyl bismuth,77.58,

,Co-Catalyst,tin octoate,23.79,

,,,,

657,Monomer,delta-Nonalactone,458.80,

,Monomer,e-Decalactone,1000.00,

,Catalyst,triphenyl bismuth,77.58,

,Co-Catalyst,tin octoate,23.79,

,,,,

658,Monomer,pentadecanolide,705.96,

,Monomer,e-Decalactone,1000.00,

,Catalyst,triphenyl bismuth,77.58,

,Co-Catalyst,tin octoate,23.79,

,,,,

659,Monomer,B-butyrolactone,252.83,

,Monomer,e-Decalactone,1000.00,

,Catalyst,triphenyl bismuth,77.58,

,Co-Catalyst,tin octoate,23.79,

,,,,

660,Monomer,5-Dodecanolide,582.38,

,Monomer,e-Decalactone,1000.00,

,Catalyst,triphenyl bismuth,77.58,

,Co-Catalyst,tin octoate,23.79,

,,,,

661,Monomer,16--hexadecanolide,747.17,

,Monomer,e-Decalactone,1000.00,

,Catalyst,triphenyl bismuth,77.58,

,Co-Catalyst,tin octoate,23.79,

,,,,

301,Monomer,Succinic Acid,1000.00,

,Monomer,"1,9-nonanediol",1357.02,

,Catalyst,Ti(Opr)4,2.41,

,,,,

662,Monomer,Pimelic Acid,1356.34,

,Monomer,"1,5-pentanediol",881.95,

,Catalyst,Ti(Opr)4,2.41,
